Repository: carlesRT/sorpproplib_JSON

# SorpPropLib

A dynamic library for isotherm correlaiton of sorption working pairs. The library is developed to be linked to:

* a standalone batch calculation program with tabular text input and text output [sorpPropBatch](http://github.com/zhiyaoyang/sorppropbatch)

* Sorption system Simulation program (SorpSim)

* Available equations () forms include:
	* Antoine (7)
	* Duhring (2)
	* Toth (21)
	* NRTL ()
	* Custom (2)

* Available pairs (32) data include:
	* water (14)
		* LiBr
		* LiBr:CH3COOK
		* LiBr:CH3CH(OH)COONa
		* LiBr:H2N(CH2)2OH
		* LiBr:HO(CH2)3OH
		* LiBr:LiNO3-LiI-LiCl
		* LiBr:LiI-OH(CH2)3OH
		* liBr:LiNO3-LiI-LiCl
		* LiCl
		* CaCl2
		* Zeolite:5A
		* Zeolite:13X
		* SilicaGel
		* NaOH:KOH-CsOH
	* CO2 (5)
		* Zeolite:5A
		* Zeolite:13X
		* Carbon:ACF(A-20)
		* Carbon:AC-MaxsorbIII
		* SilicaGel
	* propylene (5)
		* Zeolite:4A
		* Zeolite:13X
		* Zeolite:5A-crystal
		* Zeolite:5A-pellets
		* Carbon:MolecularSieve
	* propane (5)
		* Zeolite:4A
		* Zeolite:13X
		* Zeolite:5A-crystal
		* Zeolite:5A-pellets
		* Carbon:MolecularSieve
	* butene (1)
		* Zeolite:13X
	* HFO1234ze (1)
		* Carbon:AC-MaxsorbIII
	* HFC134a (1)
		* Carbon:AC-MaxsorbIII

* Available equation of state of pure components (1) include:
	* water
	* 
	
todo:
* check all available data
* add pure refrigerant EOS and property parameter in ref_ classes
* keep white space in comment

Readme last updated 12/4/2017

File: equation constants/ANSI/Dubinin-Astakov-volume.csv
Refrigerant,Adsorbent,adsorbent-subtype,W-0,E,n,Literature
Ethanol,Composite,SG-LiBr,0.00068,6900,1.8,"Brancato, V., et al., Ethanol adsorption onto carbonaceous and composite adsorbents for adsorptive cooling system. Energy, 2015. 84: p. 177-185."
Ethanol,Carbon,AC-SRD-1352/3,0.00082,8780,1.5,"Brancato, V., et al., Ethanol adsorption onto carbonaceous and composite adsorbents for adsorptive cooling system. Energy, 2015. 84: p. 177-185."
Ethanol,Carbon,AC-AP4-60,0.00045,10600,2,"Brancato, V., et al., Ethanol adsorption onto carbonaceous and composite adsorbents for adsorptive cooling system. Energy, 2015. 84: p. 177-185."
Ethanol,Carbon,AC-ATO,0.00061,11200,1.7,"Brancato, V., et al., Ethanol adsorption onto carbonaceous and composite adsorbents for adsorptive cooling system. Energy, 2015. 84: p. 177-185."
Ethanol,Carbon,AC-COC-L1200,0.00044,13300,2,"Brancato, V., et al., Ethanol adsorption onto carbonaceous and composite adsorbents for adsorptive cooling system. Energy, 2015. 84: p. 177-185."
Ethanol,Carbon,ACF-FR20,0.00075,13500,2,"Brancato, V., et al., Ethanol adsorption onto carbonaceous and composite adsorbents for adsorptive cooling system. Energy, 2015. 84: p. 177-185."
Methanol,Carbon,AC-G32-H,0.000482,19220,2.59,"Henninger, S., et al., Evaluation of methanol adsorption on activated carbons for thermally driven chillers part I: Thermophysical characterisation. international journal of refrigeration, 2012. 35(3): p. 543-553."
Methanol,Carbon,AC-Norit-R-1-Extra,0.000519,17380,2.27,"Henninger, S., et al., Evaluation of methanol adsorption on activated carbons for thermally driven chillers part I: Thermophysical characterisation. international journal of refrigeration, 2012. 35(3): p. 543-553."
Methanol,Carbon,AC-RUTGERS-CG1-3,0.000535,14260,1.8,"Henninger, S., et al., Evaluation of methanol adsorption on activated carbons for thermally driven chillers part I: Thermophysical characterisation. international journal of refrigeration, 2012. 35(3): p. 543-553."
Methanol,Carbon,AC-Norit-RX-3-Extra,0.000551,16890,2.06,"Henninger, S., et al., Evaluation of methanol adsorption on activated carbons for thermally driven chillers part I: Thermophysical characterisation. international journal of refrigeration, 2012. 35(3): p. 543-553."
Methanol,Carbon,AC-Carbotech-C40/1,0.000633,12460,1.85,"Henninger, S., et al., Evaluation of methanol adsorption on activated carbons for thermally driven chillers part I: Thermophysical characterisation. international journal of refrigeration, 2012. 35(3): p. 543-553."
Methanol,Carbon,AC-Carbotech-A35/1,0.000786,11720,1.76,"Henninger, S., et al., Evaluation of methanol adsorption on activated carbons for thermally driven chillers part I: Thermophysical characterisation. international journal of refrigeration, 2012. 35(3): p. 543-553."
R-507A,Carbon,Maxsorb-III,0.001175,5740,1.47,"Saha, B.B., et al., Adsorption of equal mass fraction near an azeotropic mixture of pentafluoroethane and 1, 1, 1-trifluoroethane on activated carbon. Journal of Chemical & Engineering Data, 2008. 53(8): p. 1872-1876."
R-32,Carbon,Maxsorb-III,0.00405,3939,1.15,"Askalany, A.A., et al., Adsorption isotherms and heat of adsorption of difluoromethane on activated carbons. Journal of Chemical & Engineering Data, 2013. 58(10): p. 2828-2834."
R-32,Carbon,ACF-A-20,0.00458,4098,1.09,"Askalany, A.A., et al., Adsorption isotherms and heat of adsorption of difluoromethane on activated carbons. Journal of Chemical & Engineering Data, 2013. 58(10): p. 2828-2834."
R-134a,Carbon,Chemviron,0.000279,14870,1.6,"Akkimaradi, B.S., et al., Adsorption of 1, 1, 1, 2-tetrafluoroethane on activated charcoal. Journal of Chemical & Engineering Data, 2001. 46(2): p. 417-422."
R-134a,Carbon,Fluka,0.000449,8897,0.95,"Akkimaradi, B.S., et al., Adsorption of 1, 1, 1, 2-tetrafluoroethane on activated charcoal. Journal of Chemical & Engineering Data, 2001. 46(2): p. 417-422."
R-134a,Carbon,Maxsorb,0.001548,8269,1.5,"Akkimaradi, B.S., et al., Adsorption of 1, 1, 1, 2-tetrafluoroethane on activated charcoal. Journal of Chemical & Engineering Data, 2001. 46(2): p. 417-422."
R-134a,Carbon,Maxsorb-III,0.001649,8460,1.3,"Saha, B.B., et al., Adsorption characteristics and heat of adsorption measurements of R-134a on activated carbon. international journal of refrigeration, 2009. 32(7): p. 1563-1569."
R-134a,Carbon,AC-SRD-1352/3,0.000767,10916.6,1.7,"Saha, B.B., et al., Accurate adsorption isotherms of R134a onto activated carbons for cooling and freezing applications. international journal of refrigeration, 2012. 35(3): p. 499-505."
R-134a,Carbon,ACF-A-20,0.00101,8611.7,1.5,"Saha, B.B., et al., Accurate adsorption isotherms of R134a onto activated carbons for cooling and freezing applications. international journal of refrigeration, 2012. 35(3): p. 499-505."
R410A,Carbon,Maxsorb III,0.00596,4327,1.17,"Askalany, A.A., B.B. Saha, and I.M. Ismail, Adsorption isotherms and kinetics of HFC410A onto activated carbons. Applied Thermal Engineering, 2014. 72(2): p. 237-243."
R410A,Carbon,ACF A-20,0.00325,5263.5,1.43,"Askalany, A.A., B.B. Saha, and I.M. Ismail, Adsorption isotherms and kinetics of HFC410A onto activated carbons. Applied Thermal Engineering, 2014. 72(2): p. 237-243."
R -407C,Carbon,AC-AquaSorb-2000,0.001139,6885.8,1.36,"El-Sharkawy, M., et al., Adsorption isotherms and kinetics of a mixture of Pentafluoroethane, 1, 1, 1, 2-Tetrafluoroethane and Difluoromethane (HFC-407C) onto granular activated carbon. Applied Thermal Engineering, 2016. 93: p. 988-994."
R-404A,Carbon,AC-AquaSorb-2000,0.001035,9579.4,1.03,"Ghazy, M., et al., Adsorption isotherms and kinetics of HFC-404A onto bituminous based granular activated carbon for storage and cooling applications. Applied Thermal Engineering, 2016. 105: p. 639-645."
Difluoroethane,Carbon,Maxsorb-III,0.003438,5947.8,1.3,"Ghazy, M., et al., Adsorption isotherms and kinetics of HFC-404A onto bituminous based granular activated carbon for storage and cooling applications. Applied Thermal Engineering, 2016. 105: p. 639-645."
Methane,Carbon,Maxsorb-III,0.002193,4757.3,1.05,"Rahman, K.A., et al., On thermodynamics of methane+ carbonaceous materials adsorption. International Journal of Heat and Mass Transfer, 2012. 55(4): p. 565-573."
Methane,Carbon,AC-AX21,0.00108,5464.1,1.26,"Rahman, K.A., et al., On thermodynamics of methane+ carbonaceous materials adsorption. International Journal of Heat and Mass Transfer, 2012. 55(4): p. 565-573."
Methane,Carbon,AC-BPL,0.00036,7040,1.54,"Rahman, K.A., et al., On thermodynamics of methane+ carbonaceous materials adsorption. International Journal of Heat and Mass Transfer, 2012. 55(4): p. 565-573."
Methane,Carbon,AC-Norit-R1-Extra,0.00043,7500,1.73,"Rahman, K.A., et al., On thermodynamics of methane+ carbonaceous materials adsorption. International Journal of Heat and Mass Transfer, 2012. 55(4): p. 565-573."
Methane,Carbon,AC-F30/470,0.000389,7742.9,1.81,"Rahman, K.A., et al., On thermodynamics of methane+ carbonaceous materials adsorption. International Journal of Heat and Mass Transfer, 2012. 55(4): p. 565-573."
Methane,Carbon,Chemviron,0.000407,8684.1,1.86,"Rahman, K.A., et al., On thermodynamics of methane+ carbonaceous materials adsorption. International Journal of Heat and Mass Transfer, 2012. 55(4): p. 565-573."
Methane,Carbon,AC-Calgon,0.000309,8955.1,2.41,"Rahman, K.A., et al., On thermodynamics of methane+ carbonaceous materials adsorption. International Journal of Heat and Mass Transfer, 2012. 55(4): p. 565-573."
Methane,Carbon,ACF-A-20,0.000717,6198.4,1.51,"Rahman, K.A., et al., On thermodynamics of methane+ carbonaceous materials adsorption. International Journal of Heat and Mass Transfer, 2012. 55(4): p. 565-573."

File: equation constants/ANSI/NRTL-fixedDg.csv
Refrigerant,Adsorbent,adsorbent-subtype,g-12,g-21,alpha-12,Literature
water,IL,[EMIM][OAc],28938,-25691,0.10243,"Ro?mich, C., et al., Thermodynamic properties of binary mixtures of water and room-temperature ionic liquids: Vapor pressures, heat capacities, densities, and viscosities of water+ 1-ethyl-3-methylimidazolium acetate and water+ diethylmethylammonium methane sulfonate. Journal of chemical & engineering data, 2012. 57(8): p. 2258-2264."
water,IL,[DEMA][OMs],-1051.4,-5039.9,0.70862,"Ro?mich, C., et al., Thermodynamic properties of binary mixtures of water and room-temperature ionic liquids: Vapor pressures, heat capacities, densities, and viscosities of water+ 1-ethyl-3-methylimidazolium acetate and water+ diethylmethylammonium methane sulfonate. Journal of chemical & engineering data, 2012. 57(8): p. 2258-2264."
water,IL,[EMIM][(CF3SO2)2N],12900.7,-1457,0.28,"Döker, M. and J. Gmehling, Measurement and prediction of vapor–liquid equilibria of ternary systems containing ionic liquids. Fluid phase equilibria, 2005. 227(2): p. 255-266."
water,IL,[BMIM][(CF3SO2)2N],19416.9,-348.6,0.3,"Döker, M. and J. Gmehling, Measurement and prediction of vapor–liquid equilibria of ternary systems containing ionic liquids. Fluid phase equilibria, 2005. 227(2): p. 255-266."
Acetone,IL,[EMIM][(CF3SO2)2N],4608,-4917.4,0.47,"Döker, M. and J. Gmehling, Measurement and prediction of vapor–liquid equilibria of ternary systems containing ionic liquids. Fluid phase equilibria, 2005. 227(2): p. 255-266."
Acetone,IL,[BMIM][(CF3SO2)2N],7788.2,-1002.9,0.6,"Döker, M. and J. Gmehling, Measurement and prediction of vapor–liquid equilibria of ternary systems containing ionic liquids. Fluid phase equilibria, 2005. 227(2): p. 255-266."
2-propanol,IL,[EMIM][(CF3SO2)2N],4090,-5084.6,0.47,"Döker, M. and J. Gmehling, Measurement and prediction of vapor–liquid equilibria of ternary systems containing ionic liquids. Fluid phase equilibria, 2005. 227(2): p. 255-266."
2-propanol,IL,[BMIM][(CF3SO2)2N],7013.6,-854,0.8,"Döker, M. and J. Gmehling, Measurement and prediction of vapor–liquid equilibria of ternary systems containing ionic liquids. Fluid phase equilibria, 2005. 227(2): p. 255-266."
HFO1234ze(E),Lubricant,POE-RL68H,-3082.7,7567.5,0.5,"Bock, J., Vapor-liquid equilibria of a low GWP refrigerant, R-1234ze (E), mixed with a POE lubricant. 2015: University of Illinois at Urbana-Champaign."
HCFC12,Lubricant,naphthenic,-1105,4571,0.5,"Grebner, J.J., The effects of oil on the thermodynamic properties of dichlorodifluoromethane (R-12) and tetrafluoroethane (R-134a). 1992, Air Conditioning and Refrigeration Center. College of Engineering. University of Illinois at Urbana-Champaign."
HCFC12,Lubricant,paraffinic,-2059,6981,0.5,"Grebner, J.J., The effects of oil on the thermodynamic properties of dichlorodifluoromethane (R-12) and tetrafluoroethane (R-134a). 1992, Air Conditioning and Refrigeration Center. College of Engineering. University of Illinois at Urbana-Champaign."
HCFC22,Lubricant,POE-RL68H,-4709,-967,0.5,"Martz, W.L. and A. Jacobi, Refrigerant-oil mixtures and local composition modeling. 1994, Air Conditioning and Refrigeration Center. College of Engineering. University of Illinois at Urbana-Champaign."
HCFC22,Lubricant,POE-Castrol-SW-46,2818,-4620,0.5,"Fleming, J. and Y. Yan, The prediction of vapour–liquid equilibrium behaviour of HFC blend–oil mixtures from commonly available data. International journal of refrigeration, 2003. 26(3): p. 266-274."
HFC134a,Lubricant,PAG,-4788,-359,0.5,"Martz, W.L. and A. Jacobi, Refrigerant-oil mixtures and local composition modeling. 1994, Air Conditioning and Refrigeration Center. College of Engineering. University of Illinois at Urbana-Champaign."
HFC134a,Lubricant,POE,-2528,7421,0.5,"Grebner, J.J., The effects of oil on the thermodynamic properties of dichlorodifluoromethane (R-12) and tetrafluoroethane (R-134a). 1992, Air Conditioning and Refrigeration Center. College of Engineering. University of Illinois at Urbana-Champaign."
HFC134a,Lubricant,POE-RL68H,-2784,9498,0.5,"Martz, W.L. and A. Jacobi, Refrigerant-oil mixtures and local composition modeling. 1994, Air Conditioning and Refrigeration Center. College of Engineering. University of Illinois at Urbana-Champaign."
HFC134a,Lubricant,POE-Castrol-SW-46,3936,-1240,0.5,"Fleming, J. and Y. Yan, The prediction of vapour–liquid equilibrium behaviour of HFC blend–oil mixtures from commonly available data. International journal of refrigeration, 2003. 26(3): p. 266-274."
HFC125,Lubricant,POE-RL68H,-3363,8481,0.5,"Martz, W.L. and A. Jacobi, Refrigerant-oil mixtures and local composition modeling. 1994, Air Conditioning and Refrigeration Center. College of Engineering. University of Illinois at Urbana-Champaign."
HFC125,Lubricant,POE-RL68H,-3363,8481,0.5,"Burton, C., A. Jacobi, and S. Mehendale, Vapor-liquid equilibrium for R-32 and R-410A mixed with a polyol ester: non-ideality and local composition modeling. International Journal of Refrigeration, 1999. 22(6): p. 458-471."
HFC32,Lubricant,POE,-2852.1,20000,0.5,"Burton, C., A. Jacobi, and S. Mehendale, Vapor-liquid equilibrium for R-32 and R-410A mixed with a polyol ester: non-ideality and local composition modeling. International Journal of Refrigeration, 1999. 22(6): p. 458-471."
HFC32,HFC125,,237.5,-398.1,0.5,"Burton, C., A. Jacobi, and S. Mehendale, Vapor-liquid equilibrium for R-32 and R-410A mixed with a polyol ester: non-ideality and local composition modeling. International Journal of Refrigeration, 1999. 22(6): p. 458-471."

File: equation constants/ANSI/Tsuboka-Katayama.csv
Refrigerant,Adsorbent,adsorbent-subtype,lambda-12,lambda-21,Literature
HCFC12,Lubricant,naphthenic,517,2029,"Grebner, J.J., The effects of oil on the thermodynamic properties of dichlorodifluoromethane (R-12) and tetrafluoroethane (R-134a). 1992, Air Conditioning and Refrigeration Center. College of Engineering. University of Illinois at Urbana-Champaign."
HCFC12,Lubricant,paraffinic,1847,-4437,"Grebner, J.J., The effects of oil on the thermodynamic properties of dichlorodifluoromethane (R-12) and tetrafluoroethane (R-134a). 1992, Air Conditioning and Refrigeration Center. College of Engineering. University of Illinois at Urbana-Champaign."
HCFC22,Lubricant,POE,-889,-11472,"Martz, W.L. and A. Jacobi, Refrigerant-oil mixtures and local composition modeling. 1994, Air Conditioning and Refrigeration Center. College of Engineering. University of Illinois at Urbana-Champaign."
HFC134a,Lubricant,PAG,-247,-15259,"Martz, W.L. and A. Jacobi, Refrigerant-oil mixtures and local composition modeling. 1994, Air Conditioning and Refrigeration Center. College of Engineering. University of Illinois at Urbana-Champaign."
HFC134a,Lubricant,POE,1721,-5389,"Grebner, J.J., The effects of oil on the thermodynamic properties of dichlorodifluoromethane (R-12) and tetrafluoroethane (R-134a). 1992, Air Conditioning and Refrigeration Center. College of Engineering. University of Illinois at Urbana-Champaign."
HFC134a,Lubricant,POE,2366,-12013,"Martz, W.L. and A. Jacobi, Refrigerant-oil mixtures and local composition modeling. 1994, Air Conditioning and Refrigeration Center. College of Engineering. University of Illinois at Urbana-Champaign."
HFC125,Lubricant,POE,918,-4941,"Martz, W.L. and A. Jacobi, Refrigerant-oil mixtures and local composition modeling. 1994, Air Conditioning and Refrigeration Center. College of Engineering. University of Illinois at Urbana-Champaign."
HFC125,Lubricant,POE,918,-4941,"Burton, C., A. Jacobi, and S. Mehendale, Vapor-liquid equilibrium for R-32 and R-410A mixed with a polyol ester: non-ideality and local composition modeling. International Journal of Refrigeration, 1999. 22(6): p. 458-471."
HFC32,Lubricant,POE,1143.9,-15057.2,"Burton, C., A. Jacobi, and S. Mehendale, Vapor-liquid equilibrium for R-32 and R-410A mixed with a polyol ester: non-ideality and local composition modeling. International Journal of Refrigeration, 1999. 22(6): p. 458-471."
HFC32,HFC125,,-69.4,-10.1,"Burton, C., A. Jacobi, and S. Mehendale, Vapor-liquid equilibrium for R-32 and R-410A mixed with a polyol ester: non-ideality and local composition modeling. International Journal of Refrigeration, 1999. 22(6): p. 458-471."

File: equation constants/ANSI/UNIQUAC-Du-T.csv
Refrigerant,Adsorbent,adsorbent-subtype,a12,a21,b12,b21,Literature
Benzene,IL,[MMIM][(CH3SO2)2N],5347.2,1942.3,-6.75,2.3,"Kato, R., M. Krummen, and J. Gmehling, Measurement and correlation of vapor–liquid equilibria and excess enthalpies of binary systems containing ionic liquids and hydrocarbons. Fluid Phase Equilibria, 2004. 224(1): p. 47-54."
Benzene,IL,[EMIM][(CF3SO2)2N],751.8,-816.7,7.03,-1.49,"Kato, R., M. Krummen, and J. Gmehling, Measurement and correlation of vapor–liquid equilibria and excess enthalpies of binary systems containing ionic liquids and hydrocarbons. Fluid Phase Equilibria, 2004. 224(1): p. 47-54."
Benzene,IL,[BMIM][(CF3SO2)2N],0,-749,12.94,-3.5,"Kato, R., M. Krummen, and J. Gmehling, Measurement and correlation of vapor–liquid equilibria and excess enthalpies of binary systems containing ionic liquids and hydrocarbons. Fluid Phase Equilibria, 2004. 224(1): p. 47-54."
Benzene,IL,[EMIM][C2H5OSO3],8890.2,-3943,-21.45,11.83,"Kato, R., M. Krummen, and J. Gmehling, Measurement and correlation of vapor–liquid equilibria and excess enthalpies of binary systems containing ionic liquids and hydrocarbons. Fluid Phase Equilibria, 2004. 224(1): p. 47-54."
Benzene,IL,[C2H5NH][C2H5OC2H4OSO3],696.5,1149.3,0,0,"Kato, R., M. Krummen, and J. Gmehling, Measurement and correlation of vapor–liquid equilibria and excess enthalpies of binary systems containing ionic liquids and hydrocarbons. Fluid Phase Equilibria, 2004. 224(1): p. 47-54."
Cyclohexane,IL,[MMIM][(CH3SO2)2N],1126.4,1216.9,-3.3,4.15,"Kato, R., M. Krummen, and J. Gmehling, Measurement and correlation of vapor–liquid equilibria and excess enthalpies of binary systems containing ionic liquids and hydrocarbons. Fluid Phase Equilibria, 2004. 224(1): p. 47-54."
Cyclohexane,IL,[EMIM][(CF3SO2)2N],190886.6,1268.5,-517.44,-4.97,"Kato, R., M. Krummen, and J. Gmehling, Measurement and correlation of vapor–liquid equilibria and excess enthalpies of binary systems containing ionic liquids and hydrocarbons. Fluid Phase Equilibria, 2004. 224(1): p. 47-54."
Cyclohexane,IL,[BMIM][(CF3SO2)2N],-1202.8,2743.6,3.41,-2.35,"Kato, R., M. Krummen, and J. Gmehling, Measurement and correlation of vapor–liquid equilibria and excess enthalpies of binary systems containing ionic liquids and hydrocarbons. Fluid Phase Equilibria, 2004. 224(1): p. 47-54."
Cyclohexane,IL,[EMIM][C2H5OSO3],-34328.1,4016.4,293.26,-10.75,"Kato, R., M. Krummen, and J. Gmehling, Measurement and correlation of vapor–liquid equilibria and excess enthalpies of binary systems containing ionic liquids and hydrocarbons. Fluid Phase Equilibria, 2004. 224(1): p. 47-54."
Hexane,IL,[EMIM][(CF3SO2)2N],-2451.7,5699.7,3.23,-4.78,"Kato, R., M. Krummen, and J. Gmehling, Measurement and correlation of vapor–liquid equilibria and excess enthalpies of binary systems containing ionic liquids and hydrocarbons. Fluid Phase Equilibria, 2004. 224(1): p. 47-54."
Cyclohexene,IL,[EMIM][(CF3SO2)2N],-5240.9,6814.1,16.03,-14.72,"Kato, R., M. Krummen, and J. Gmehling, Measurement and correlation of vapor–liquid equilibria and excess enthalpies of binary systems containing ionic liquids and hydrocarbons. Fluid Phase Equilibria, 2004. 224(1): p. 47-54."
Toluene,IL,[C2H5NH][C2H5OC2H4OSO3],209.5,1627.7,0,0,"Kato, R., M. Krummen, and J. Gmehling, Measurement and correlation of vapor–liquid equilibria and excess enthalpies of binary systems containing ionic liquids and hydrocarbons. Fluid Phase Equilibria, 2004. 224(1): p. 47-54."

File: equation constants/ANSI/Wang-Chao.csv
Refrigerant,Adsorbent,adsorbent-subtype,lambda-12,lambda-21,Literature
HCFC12,Lubricant,naphthenic,-189,2199,"Grebner, J.J., The effects of oil on the thermodynamic properties of dichlorodifluoromethane (R-12) and tetrafluoroethane (R-134a). 1992, Air Conditioning and Refrigeration Center. College of Engineering. University of Illinois at Urbana-Champaign."
HCFC12,Lubricant,paraffinic,-43,4115,"Grebner, J.J., The effects of oil on the thermodynamic properties of dichlorodifluoromethane (R-12) and tetrafluoroethane (R-134a). 1992, Air Conditioning and Refrigeration Center. College of Engineering. University of Illinois at Urbana-Champaign."
HCFC22,Lubricant,POE,-1070,5716,"Martz, W.L. and A. Jacobi, Refrigerant-oil mixtures and local composition modeling. 1994, Air Conditioning and Refrigeration Center. College of Engineering. University of Illinois at Urbana-Champaign."
HFC134a,Lubricant,PAG,2715,-1609,"Martz, W.L. and A. Jacobi, Refrigerant-oil mixtures and local composition modeling. 1994, Air Conditioning and Refrigeration Center. College of Engineering. University of Illinois at Urbana-Champaign."
HFC134a,Lubricant,POE,-136,4212,"Grebner, J.J., The effects of oil on the thermodynamic properties of dichlorodifluoromethane (R-12) and tetrafluoroethane (R-134a). 1992, Air Conditioning and Refrigeration Center. College of Engineering. University of Illinois at Urbana-Champaign."
HFC134a,Lubricant,POE,1886,20000,"Martz, W.L. and A. Jacobi, Refrigerant-oil mixtures and local composition modeling. 1994, Air Conditioning and Refrigeration Center. College of Engineering. University of Illinois at Urbana-Champaign."
HFC125,Lubricant,POE,-381,4579,"Martz, W.L. and A. Jacobi, Refrigerant-oil mixtures and local composition modeling. 1994, Air Conditioning and Refrigeration Center. College of Engineering. University of Illinois at Urbana-Champaign."
HFC125,Lubricant,POE,-381,4579,"Burton, C., A. Jacobi, and S. Mehendale, Vapor-liquid equilibrium for R-32 and R-410A mixed with a polyol ester: non-ideality and local composition modeling. International Journal of Refrigeration, 1999. 22(6): p. 458-471."
HFC32,Lubricant,POE,2084.5,157744.1,"Burton, C., A. Jacobi, and S. Mehendale, Vapor-liquid equilibrium for R-32 and R-410A mixed with a polyol ester: non-ideality and local composition modeling. International Journal of Refrigeration, 1999. 22(6): p. 458-471."
HFC32,HFC125,,78.7,0,"Burton, C., A. Jacobi, and S. Mehendale, Vapor-liquid equilibrium for R-32 and R-410A mixed with a polyol ester: non-ideality and local composition modeling. International Journal of Refrigeration, 1999. 22(6): p. 458-471."
