Repository: carlesRT/sorpproplib_JSON

# SorpPropLib

A dynamic library for isotherm correlaiton of sorption working pairs. The library is developed to be linked to:

* a standalone batch calculation program with tabular text input and text output [sorpPropBatch](http://github.com/zhiyaoyang/sorppropbatch)

* Sorption system Simulation program (SorpSim)

* Available equations () forms include:
	* Antoine (7)
	* Duhring (2)
	* Toth (21)
	* NRTL ()
	* Custom (2)

* Available pairs (32) data include:
	* water (14)
		* LiBr
		* LiBr:CH3COOK
		* LiBr:CH3CH(OH)COONa
		* LiBr:H2N(CH2)2OH
		* LiBr:HO(CH2)3OH
		* LiBr:LiNO3-LiI-LiCl
		* LiBr:LiI-OH(CH2)3OH
		* liBr:LiNO3-LiI-LiCl
		* LiCl
		* CaCl2
		* Zeolite:5A
		* Zeolite:13X
		* SilicaGel
		* NaOH:KOH-CsOH
	* CO2 (5)
		* Zeolite:5A
		* Zeolite:13X
		* Carbon:ACF(A-20)
		* Carbon:AC-MaxsorbIII
		* SilicaGel
	* propylene (5)
		* Zeolite:4A
		* Zeolite:13X
		* Zeolite:5A-crystal
		* Zeolite:5A-pellets
		* Carbon:MolecularSieve
	* propane (5)
		* Zeolite:4A
		* Zeolite:13X
		* Zeolite:5A-crystal
		* Zeolite:5A-pellets
		* Carbon:MolecularSieve
	* butene (1)
		* Zeolite:13X
	* HFO1234ze (1)
		* Carbon:AC-MaxsorbIII
	* HFC134a (1)
		* Carbon:AC-MaxsorbIII

* Available equation of state of pure components (1) include:
	* water
	* 
	
todo:
* check all available data
* add pure refrigerant EOS and property parameter in ref_ classes
* keep white space in comment

Readme last updated 12/4/2017

File: python_wrapper/sorpproplib/data/JSON/experimental_data/abs/Ethanol.csv
refrigerant;sorbent;sorbent-subtype;type;measurements-procedure;measurements-type;pressures;temperatures;loadings;uncertainty-data-source;uncertainty-pressure-abs;uncertainty-pressure-rel;uncertainty-temperature-abs;uncertainty-temperature-rel;uncertainty-loading-abs;uncertainty-loading-rel;comment;literature
-;-;-;-;-;-;in Pa;in K;in kg/kg or mol/mol;-;in Pa;in %;in K;in %;in kg/kg or mol/mol;in %;-;-
Ethanol;ionic liquid;[MMIM]+[(CH3)2PO4]-;abs;;isotherms_p;530,980,1440,2070,2700,4820,7550,11070,15970,22960,31980,35940,35930,35910,42460,46050,53300,58530,63370,63370,63370,72140,84680,94160,100090,103750,106090,107660,108240,108580,108740,108900,109080;353.15,353.15,353.15,353.15,353.15,353.15,353.15,353.15,353.15,353.15,353.15,353.15,353.15,353.15,353.15,353.15,353.15,353.15,353.15,353.15,353.15,353.15,353.15,353.15,353.15,353.15,353.15,353.15,353.15,353.15,353.15,353.15,353.15;0.034,0.066,0.097,0.135,0.172,0.272,0.367,0.455,0.539,0.618,0.685,0.709,0.709,0.709,0.739,0.757,0.783,0.804,0.818,0.818,0.818,0.849,0.889,0.922,0.947,0.965,0.979,0.99,0.994,0.997,0.998,0.999,1;table;;;;;;;;"Kato, Ryo; Gmehling, Jürgen (2005): Measurement and correlation of vapor–liquid equilibria of binary systems containing the ionic liquids [EMIM][(CF3SO2)2N], [BMIM][(CF3SO2)2N], [MMIM][(CH3)2PO4] and oxygenated organic compounds respectively water. In: Fluid Phase Equilibria 231 (1), S. 38–43. DOI: 10.1016/j.fluid.2005.01.002."

File: python_wrapper/sorpproplib/data/JSON/experimental_data/abs/R-134a.csv
refrigerant;sorbent;sorbent-subtype;type;measurements-procedure;measurements-type;pressures;temperatures;loadings;uncertainty-data-source;uncertainty-pressure-abs;uncertainty-pressure-rel;uncertainty-temperature-abs;uncertainty-temperature-rel;uncertainty-loading-abs;uncertainty-loading-rel;comment;literature
-;-;-;-;-;-;in Pa;in K;in kg/kg or mol/mol;-;in Pa;in %;in K;in %;in kg/kg or mol/mol;in %;-;-
R-134a;lubricant;BAB15;abs;;isotherms;329000,432000,599000,187000,974000,1005000,412000,613000,668000,1060000,1391000,1408000,1666000,574000,612000,1036000,1215000,1401000,1702000,1770000,2046000,2252000,2604000;313.15,313.15,313.15,313.15,313.15,313.15,333.15,333.15,333.15,333.15,333.15,333.15,333.15,353.15,353.15,353.15,353.15,353.15,353.15,353.15,353.15,353.15,353.15;0.123,0.166,0.222,0.334,0.45,0.46,0.118,0.186,0.202,0.311,0.414,0.421,0.54,0.135,0.137,0.226,0.251,0.283,0.355,0.364,0.44,0.47,0.578;table;;;0.2;;;;;"Takigawa, Katsuya; Sandler, Stanley I.; Yokozeki, Akimichi (2002): Solubility and viscosity of refrigerant/lubricant mixtures. Hydrofluorocarbon/alkylbenzene systems. In: International Journal of Refrigeration 25 (8), S. 1014–1024. DOI: 10.1016/S0140-7007(02)00025-7."
R-134a;lubricant;BAB32;abs;;isotherms;418000,598000,674000,818000,836000,929000,1011000,1015000,518000,608000,729000,901000,949000,1151000,1270000,1301000,1398000,1473000,1672000,1673000,624000,708000,991000,1244000,1315000,1718000,1818000,2190000,2177000,2383000,2611000;313.15,313.15,313.15,313.15,313.15,313.15,313.15,313.15,333.15,333.15,333.15,333.15,333.15,333.15,333.15,333.15,333.15,333.15,333.15,333.15,353.15,353.15,353.15,353.15,353.15,353.15,353.15,353.15,353.15,353.15,353.15;0.157,0.211,0.246,0.322,0.399,0.369,0.433,0.434,0.146,0.161,0.194,0.248,0.259,0.311,0.34,0.352,0.392,0.397,0.487,0.493,0.13,0.161,0.212,0.246,0.256,0.335,0.356,0.426,0.429,0.472,0.544;table;;;0.2;;;;;"Takigawa, Katsuya; Sandler, Stanley I.; Yokozeki, Akimichi (2002): Solubility and viscosity of refrigerant/lubricant mixtures. Hydrofluorocarbon/alkylbenzene systems. In: International Journal of Refrigeration 25 (8), S. 1014–1024. DOI: 10.1016/S0140-7007(02)00025-7."
R-134a;lubricant;POE32;abs;;isotherms;9.68E+04,1.36E+05,1.66E+05,1.86E+05,1.92E+05,1.99E+05,1.93E+05,1.99E+05,2.01E+05,2.02E+05,1.97E+05,2.69E+05,3.28E+05,3.72E+05,3.99E+05,4.05E+05,4.08E+05,4.07E+05,4.18E+05,4.18E+05,3.42E+05,4.80E+05,5.81E+05,6.62E+05,7.17E+05,7.41E+05,7.50E+05,7.53E+05,7.67E+05,7.77E+05,5.22E+05,7.61E+05,9.31E+05,1.08E+06,1.20E+06,1.26E+06,1.27E+06,1.29E+06,1.30E+06,1.32E+06,1.29E+06,1.30E+06,1.32E+06;263.15,263.15,263.15,263.15,263.15,263.15,263.15,263.15,263.15,263.15,283.15,283.15,283.15,283.15,283.15,283.15,283.15,283.15,283.15,283.15,303.15,303.15,303.15,303.15,303.15,303.15,303.15,303.15,303.15,303.15,323.15,323.15,323.15,323.15,323.15,323.15,323.15,323.15,323.15,323.15,323.15,323.15,323.15;0.30434,0.49078,0.61295,0.70987,0.79802,0.86431,0.90299,0.95279,0.97197,0.99619,0.29608,0.48492,0.60579,0.70712,0.79463,0.86226,0.89961,0.95041,0.97196,0.99484,0.28116,0.47111,0.59406,0.69948,0.78939,0.85671,0.89811,0.94925,0.97282,0.99437,0.26562,0.45606,0.58113,0.68968,0.78069,0.85412,0.89451,0.94971,0.98202,0.99653,0.94971,0.98202,0.99653;figure;;;;;;;;Yokozeki, A. (2001): Solubility of Refrigerant in Various Lubricants. In: International Journal of Thermophysics 22 (4), S. 1057–1071. DOI: 10.1023/A:1010695705260.
R-134a;lubricant;HC16;abs;;isotherms;1.48E+05,1.71E+05,2.17E+05,2.70E+05,3.10E+05,3.29E+05,3.68E+05,4.45E+05,4.84E+05,5.23E+05,5.57E+05,6.35E+05,7.70E+05,2.49E+05,2.99E+05,3.74E+05,4.43E+05,5.24E+05,5.83E+05,6.18E+05,6.66E+05,7.88E+05,9.92E+05,1.03E+06,1.32E+06,2.79E+05,3.42E+05,4.23E+05,4.90E+05,5.77E+05,6.44E+05,7.07E+05,7.47E+05,8.93E+05,1.14E+06,1.18E+06,1.57E+06,3.01E+05,3.68E+05,4.57E+05,5.40E+05,6.17E+05,6.97E+05,7.74E+05,8.25E+05,9.85E+05,1.30E+06,1.71E+06;303,303,303,303,303,303,303,303,303,303,303,303,303,323,323,323,323,323,323,323,323,323,323,323,323,343,343,343,343,343,343,343,343,343,343,343,343,363,363,363,363,363,363,363,363,363,363,363;0.036938,0.042542,0.052223,0.064069,0.077442,0.079353,0.092982,0.115399,0.126607,0.133868,0.153609,0.175644,0.233086,0.044073,0.054645,0.067893,0.081649,0.098718,0.108653,0.117824,0.130179,0.153999,0.206731,0.221123,0.341102,0.040583,0.048447,0.061447,0.074446,0.086965,0.093706,0.106545,0.114409,0.139445,0.182777,0.19048,0.26302,0.035128,0.042511,0.054548,0.066746,0.077338,0.082476,0.096598,0.101574,0.127413,0.168501,0.219058;figure;;;;;;;;Yokozeki, A. (2001): Solubility of Refrigerant in Various Lubricants. In: International Journal of Thermophysics 22 (4), S. 1057–1071. DOI: 10.1023/A:1010695705260.
R-134a;lubricant;PAG;abs;;isotherms_p;268060,295800,296790,148310,323820,395360,409680,404000,145020,239220,444000,557840,568190,567830,310990,583230,743460,775030,768230,395370,756280,983940,1024130,1014990,481900,956720,1289850,1321740,1314580,608530,1233100,1625310,1693340,1687990,724620,1511730,2074520,2122510,1817560,2612510,2626660;273.15,273.15,273.15,283.15,283.15,283.15,283.15,283.15,293.15,293.15,293.15,293.15,293.15,293.15,303.15,303.15,303.15,303.15,303.15,313.15,313.15,313.15,313.15,313.15,323.15,323.15,323.15,323.15,323.15,333.15,333.15,333.15,333.15,333.15,343.15,343.15,343.15,343.15,353.15,353.15,353.15;0.94136258,0.972288387,0.989578383,0.72958688,0.881882041,0.940161264,0.971858467,0.989193619,0.568914039,0.727683594,0.880319138,0.940440765,0.970856468,0.989397547,0.719289552,0.879802519,0.940302323,0.969567704,0.98927373,0.717722149,0.875835917,0.939770392,0.967413106,0.989366088,0.708716343,0.872824021,0.938461913,0.965123147,0.988952088,0.696599183,0.869564772,0.936727873,0.960902542,0.988476354,0.679911316,0.859209435,0.937978838,0.988407821,0.859576221,0.935434753,0.988126923;figure;3.45E+02;;0.12;;;;;"Martz, W. L.; Jacobi, A. M. (1994): Refrigerant-Oil Mixtures and Local Composition Modeling. Hg. v. Air Conditioning and Refrigeration Center. College of Engineering. University of Illinois at Urbana-Champaign. Air Conditioning and Refrigeration Center TR-68. Online verfügbar unter http://hdl.handle.net/2142/10986."
R-134a;lubricant;POE;abs;;isotherms_p;57250,125240,189440,202900,204930,120080,203800,299380,297170,305450,160900,288630,387290,410240,424800,208030,379750,528630,564160,566100,261450,514820,723380,749500,785980,327450,649880,933790,985120,990110,405990,813250,1197650,1271010,1285340,468840,1001710,1540050,1626050,1649710,1221640,1920050,2043940,2051700;263.15,263.15,263.15,263.15,263.15,273.15,273.15,273.15,273.15,273.15,283.15,283.15,283.15,283.15,283.15,293.15,293.15,293.15,293.15,293.15,303.15,303.15,303.15,303.15,303.15,313.15,313.15,313.15,313.15,313.15,323.15,323.15,323.15,323.15,323.15,333.15,333.15,333.15,333.15,333.15,343.15,343.15,343.15,343.15;0.412962281,0.657704187,0.838676273,0.947811206,0.981267978,0.40777924,0.650643555,0.837472949,0.946221887,0.98081973,0.409773103,0.645699163,0.839319913,0.945866624,0.980737872,0.404681433,0.640639595,0.838565524,0.944964593,0.98140053,0.39707243,0.636499064,0.837207278,0.943770975,0.980680722,0.379270764,0.634714231,0.83833567,0.941477767,0.981111219,0.373494619,0.626670323,0.835326387,0.9382962,0.980909562,0.359961535,0.623335853,0.830558843,0.93303607,0.97970374,0.608186592,0.832448624,0.925755203,0.980192859;figure;3.45E+02;;0.12;;;;;Grebner, J. J. (1992): The Effects of Oil on the Thermodynamic Properties of Dichlorodifluoromethane (R-12) and Tetrafluoroethane (R-134a). Hg. v. Air Conditioning and Refrigeration Center. College of Engineering. University of Illinois at Urbana-Champaign. Air Conditioning and Refrigeration Center TR-13. Online verfügbar unter http://hdl.handle.net/2142/9702.
R-134a;lubricant;POE;abs;;isotherms_p;148320,201000,210140,201940,205130,288900,299920,297190,276580,402490,418990,427230,370030,536170,580190,577380,470770,706560,779850,756900,582570,908040,994160,995010,767520,1197430,1301900,1300900,934240,1495960,1649930,1665380,1862290,2047450,2093990;263.15,263.15,263.15,263.15,273.15,273.15,273.15,273.15,283.15,283.15,283.15,283.15,293.15,293.15,293.15,293.15,303.15,303.15,303.15,303.15,313.15,313.15,313.15,313.15,323.15,323.15,323.15,323.15,333.15,333.15,333.15,333.15,343.15,343.15,343.15;0.595124198,0.79441551,0.88134448,0.958294356,0.590715052,0.795287696,0.880037406,0.957931077,0.587817127,0.7931383,0.879138112,0.957939561,0.582237588,0.794263094,0.877927474,0.958603981,0.581624598,0.790450627,0.877116452,0.95788915,0.570612766,0.789903637,0.876037958,0.957520691,0.574671202,0.789116051,0.874310839,0.956811992,0.567506614,0.789438128,0.872738092,0.956589751,0.787295645,0.86908937,0.955891767;figure;3.45E+02;;0.12;;;;;"Martz, W. L.; Jacobi, A. M. (1994): Refrigerant-Oil Mixtures and Local Composition Modeling. Hg. v. Air Conditioning and Refrigeration Center. College of Engineering. University of Illinois at Urbana-Champaign. Air Conditioning and Refrigeration Center TR-68. Online verfügbar unter http://hdl.handle.net/2142/10986."
R-134a;TriEGDME;;abs;;isotherms;276700,297800,319800,337100,353900,370800,373600,377300,379700,381500,383500,385300,387300,389200,391100,393100,394700,396100,397700,398600,400200,400800,402000,403700,404000,396300,422100,450800,473000,494400,517100,521900,526300,528400,531900,536000,538700,541000,544700,548500,551000,553800,557100,560500,562900,566900,570700,572100,433300,468200,503500,538000,571900,602900,632000,657200,680400,700800,716700,729300,740700,749000,757100,762600,765100,769200,770800,773300,705500,735100,765800,799100,834800,872800,914800,920100,925900,931500,936000,941600,946400,950800,954500,960200,964400,968500,972200,977000,981900,987200,993200,995800,998100,998400,999900,1002200,911200,948900,988300,1030800,1077700,1125600,1182800,1189900,1196600,1204000,1210900,1218200,1224800,1231700,1237300,1244000,1250500,1257800,1263400,1268600,1275700,1280600,1288000,1293400,1295700,1299100,1301800,1304900;282.55,282.55,282.55,282.55,282.55,282.55,282.55,282.55,282.55,282.55,282.55,282.55,282.55,282.55,282.55,282.55,282.55,282.55,282.55,282.55,282.55,282.55,282.55,282.55,282.55,293.32,293.32,293.32,293.32,293.32,293.32,293.32,293.32,293.32,293.32,293.32,293.32,293.32,293.32,293.32,293.32,293.32,293.32,293.32,293.32,293.32,293.32,293.32,303.24,303.24,303.24,303.24,303.24,303.24,303.24,303.24,303.24,303.24,303.24,303.24,303.24,303.24,303.24,303.24,303.24,303.24,303.24,303.24,312.66,312.66,312.66,312.66,312.66,312.66,312.66,312.66,312.66,312.66,312.66,312.66,312.66,312.66,312.66,312.66,312.66,312.66,312.66,312.66,312.66,312.66,312.66,312.66,312.66,312.66,312.66,312.66,322.82,322.82,322.82,322.82,322.82,322.82,322.82,322.82,322.82,322.82,322.82,322.82,322.82,322.82,322.82,322.82,322.82,322.82,322.82,322.82,322.82,322.82,322.82,322.82,322.82,322.82,322.82,322.82;0.7432,0.7814,0.8221,0.8552,0.8885,0.9234,0.9298,0.9363,0.9408,0.9454,0.9498,0.9541,0.9586,0.9624,0.9662,0.9702,0.9741,0.9781,0.9821,0.9858,0.9896,0.9934,0.9962,0.998,1,0.7465,0.7818,0.8208,0.8517,0.8823,0.9154,0.9218,0.9284,0.9328,0.9372,0.9417,0.9462,0.9508,0.9555,0.9601,0.9647,0.9694,0.9741,0.9789,0.9837,0.9934,0.9967,0.9984,0.6369,0.6738,0.7102,0.7461,0.7806,0.8133,0.844,0.8724,0.8977,0.9203,0.9381,0.9531,0.9654,0.9751,0.9827,0.9877,0.9913,0.9963,0.9975,1,0.7488,0.7726,0.7982,0.8259,0.8559,0.8888,0.9249,0.9296,0.9343,0.9391,0.9435,0.9478,0.9523,0.9562,0.9601,0.9641,0.9681,0.9722,0.9759,0.9796,0.9833,0.9871,0.9909,0.994,0.9966,0.9979,0.9992,1,0.7451,0.7688,0.7943,0.8221,0.8523,0.8856,0.9225,0.9273,0.9322,0.9372,0.9416,0.9461,0.9507,0.9547,0.9587,0.9628,0.967,0.9712,0.975,0.9789,0.9828,0.9867,0.9907,0.9938,0.9963,0.9981,0.9994,1;table;1.00E+02;;0.03;;;;;"Marchi, Paolo; Scalabrin, Giancarlo; Ihmels, E. Christian; Fischer, Kai; Gmehling, Jürgen (2006): Bubble pressure measurements for the (1,1,1,2-tetrafluoroethane+triethylene glycol dimethyl ether) system. In: The Journal of Chemical Thermodynamics 38 (11), S. 1247–1253. DOI: 10.1016/j.jct.2006.03.004."
R-134a;lubricant;PEC9;abs;;isotherms_p;103800,118600,167700,332600,416000,474300,605600,134800,151400,207100,450300,574600,643300,861600,163000,180600,238700,555800,716300,781100,1070000,186300,203500,262200,641700,831200,883000,1218300;303,303,303,303,303,303,303,323,323,323,323,323,323,323,343,343,343,343,343,343,343,363,363,363,363,363,363,363;0.1622,0.1843,0.2499,0.4146,0.4917,0.5399,0.648,0.137,0.1542,0.2031,0.3646,0.4395,0.4749,0.5864,0.1138,0.1269,0.1629,0.3143,0.3852,0.4067,0.5155,0.0949,0.106,0.1332,0.2696,0.3355,0.345,0.4482;table;;;;;;;;"Wahlström, Åsa; Vamling, Lennart (2000): Solubility of HFCs in Pentaerythritol Tetraalkyl Esters. In: J. Chem. Eng. Data 45 (1), S. 97–103. DOI: 10.1021/je990171n."
R-134a;lubricant;PEB6;abs;;isotherms_p;110600,114400,127500,261900,433300,448900,632000,140700,146400,161500,340100,570200,581700,840100,165700,174100,190900,407300,688700,691400,1012600;323,323,323,323,323,323,323,343,343,343,343,343,343,343,363,363,363,363,363,363,363;0.1282,0.1315,0.1466,0.2767,0.4036,0.4178,0.5349,0.1065,0.1105,0.1232,0.2382,0.3552,0.3652,0.479,0.0886,0.0923,0.1031,0.2034,0.3082,0.3139,0.4198;table;;;;;;;;"Wahlström, Åsa; Vamling, Lennart (2000): Solubility of HFCs in Pentaerythritol Tetraalkyl Esters. In: J. Chem. Eng. Data 45 (1), S. 97–103. DOI: 10.1021/je990171n."
R-134a;lubricant;PEB8;abs;;isotherms_p;90100,111000,214200,322400,538900,87300,118300,152100,300700,458000,795200,1204700,108000,145300,190300,384100,587100,1025700,126900,167500,224300,460700,699900;303,303,303,303,303,323,323,323,323,323,323,363,343,343,343,343,343,343,363,363,363,363,363;0.1515,0.1881,0.3244,0.4475,0.653,0.0952,0.1275,0.161,0.2895,0.4022,0.5997,0.4637,0.0791,0.1043,0.1357,0.2529,0.3533,0.5334,0.0653,0.0855,0.1133,0.2191,0.3057;table;;;;;;;;"Wahlström, Åsa; Vamling, Lennart (2000): Solubility of HFCs in Pentaerythritol Tetraalkyl Esters. In: J. Chem. Eng. Data 45 (1), S. 97–103. DOI: 10.1021/je990171n."
R-134a;pentaerythritol tetrapentanoate ester;;abs;;isotherms_p;51500,90200,132100,176500,272700,325800,458300,73100,129600,181500,255600,399700,485400,683500,93900,167900,225400,332600,523900,645100,895300,112900,203100,261500,404600,635000,791400,1065000;303,303,303,303,303,303,303,323,323,323,323,323,323,323,343,343,343,343,343,343,343,363,363,363,363,363,363,363;0.0907,0.1551,0.2219,0.2737,0.3962,0.4593,0.5942,0.0781,0.1348,0.1877,0.2418,0.3562,0.419,0.5414,0.0662,0.1151,0.1554,0.2095,0.313,0.3734,0.476,0.0558,0.0973,0.1275,0.1779,0.2708,0.3264,0.4079;table;;;;;;;;"Wahlström, Åsa; Vamling, Lennart (1999): Solubility of HFC32, HFC125, HFC134a, HFC143a, and HFC152a in a Pentaerythritol Tetrapentanoate Ester. In: J. Chem. Eng. Data 44 (4), S. 823–828. DOI: 10.1021/je980235e."

File: python_wrapper/sorpproplib/data/JSON/experimental_data/abs/THF.csv
refrigerant;sorbent;sorbent-subtype;type;measurements-procedure;measurements-type;pressures;temperatures;loadings;uncertainty-data-source;uncertainty-pressure-abs;uncertainty-pressure-rel;uncertainty-temperature-abs;uncertainty-temperature-rel;uncertainty-loading-abs;uncertainty-loading-rel;comment;literature
-;-;-;-;-;-;in Pa;in K;in kg/kg or mol/mol;-;in Pa;in %;in K;in %;in kg/kg or mol/mol;in %;-;-
THF;ionic liquid;[EMIM]+[(CF3SO2)2N]-;abs;;isotherms_p;1940,3690,5450,7430,10060,15110,20670,27900,35530,43780,52680,62010,72370,82500,93140,103660,113370,118900,121580,129090,129130,135470,138700,140560,145350,149590,152310,153530,154160,154970,155230,155470,155640,155760,155830,155920;353.15,353.15,353.15,353.15,353.15,353.15,353.15,353.15,353.15,353.15,353.15,353.15,353.15,353.15,353.15,353.15,353.15,353.15,353.15,353.15,353.15,353.15,353.15,353.15,353.15,353.15,353.15,353.15,353.15,353.15,353.15,353.15,353.15,353.15,353.15,353.15;0.013,0.026,0.039,0.054,0.074,0.11,0.149,0.198,0.248,0.301,0.356,0.411,0.471,0.527,0.585,0.64,0.691,0.722,0.735,0.776,0.778,0.813,0.834,0.844,0.88,0.916,0.947,0.964,0.974,0.988,0.992,0.995,0.997,0.999,0.999,1;table;;;;;;;;"Kato, Ryo; Gmehling, Jürgen (2005): Measurement and correlation of vapor–liquid equilibria of binary systems containing the ionic liquids [EMIM][(CF3SO2)2N], [BMIM][(CF3SO2)2N], [MMIM][(CH3)2PO4] and oxygenated organic compounds respectively water. In: Fluid Phase Equilibria 231 (1), S. 38–43. DOI: 10.1016/j.fluid.2005.01.002."
THF;ionic liquid;[MMIM]+[(CH3)2PO4]-;abs;;isotherms_p;9670,21200,32280,41640,56740,97540,124040,150340,157670,157750,157780,157880,157870,157870,157800,157850,157820,157850,157830,157820,157810,157840,157830,157830,157820,157830,157840,157850,157840,157840,157830,157840,157860;353.15,353.15,353.15,353.15,353.15,353.15,353.15,353.15,353.15,353.15,353.15,353.15,353.15,353.15,353.15,353.15,353.15,353.15,353.15,353.15,353.15,353.15,353.15,353.15,353.15,353.15,353.15,353.15,353.15,353.15,353.15,353.15,353.15;0.021,0.051,0.077,0.103,0.139,0.23,0.291,0.359,0.435,0.512,0.585,0.634,0.634,0.634,0.651,0.689,0.705,0.745,0.75,0.75,0.75,0.8,0.85,0.893,0.926,0.951,0.97,0.984,0.992,0.995,0.997,0.998,1;table;;;;;;;;"Kato, Ryo; Gmehling, Jürgen (2005): Measurement and correlation of vapor–liquid equilibria of binary systems containing the ionic liquids [EMIM][(CF3SO2)2N], [BMIM][(CF3SO2)2N], [MMIM][(CH3)2PO4] and oxygenated organic compounds respectively water. In: Fluid Phase Equilibria 231 (1), S. 38–43. DOI: 10.1016/j.fluid.2005.01.002."

File: python_wrapper/sorpproplib/data/JSON/experimental_data/abs/Water.csv
refrigerant;sorbent;sorbent-subtype;type;measurements-procedure;measurements-type;pressures;temperatures;loadings;uncertainty-data-source;uncertainty-pressure-abs;uncertainty-pressure-rel;uncertainty-temperature-abs;uncertainty-temperature-rel;uncertainty-loading-abs;uncertainty-loading-rel;comment;literature
-;-;-;-;-;-;in Pa;in K;in kg/kg or mol/mol;-;in Pa;in %;in K;in %;in kg/kg or mol/mol;in %;-;-
Water;LiBr/CH3COOK;ratio 2/1;abs;;isosteres;1600,1800,2100,2700,3400,4500,5600,7200,8700,1700,1900,2400,3100,4100,5300,6800,8400,11300,1900,2200,3000,3700,4800,6200,7800,9300,11700,2000,2500,3200,4400,5600,7100,9100,11800,14600;293.15,298.15,303.15,308.15,313.15,318.15,323.15,328.15,333.15,293.15,298.15,303.15,308.15,313.15,318.15,323.15,328.15,333.15,293.15,298.15,303.15,308.15,313.15,318.15,323.15,328.15,333.15,293.15,298.15,303.15,308.15,313.15,318.15,323.15,328.15,333.15;0.5,0.5,0.5,0.5,0.5,0.5,0.5,0.5,0.5,0.4,0.4,0.4,0.4,0.4,0.4,0.4,0.4,0.4,0.3,0.3,0.3,0.3,0.3,0.3,0.3,0.3,0.3,0.2,0.2,0.2,0.2,0.2,0.2,0.2,0.2,0.2;table;100;;0.01;;1.00E-07;;;"Lucas, Antonio de; Donate, Marina; Rodríguez, Juan F. (2006): Vapour pressures, densities, and viscosities of the (water+lithium bromide+potassium acetate) system and (water+lithium bromide+sodium lactate) system. In: The Journal of Chemical Thermodynamics 38 (2), S. 123–129. DOI: 10.1016/j.jct.2005.04.007."
Water;Libr/CH3CH(OH)COONa;ratio 2/1;abs;;isosteres;1600,1800,2400,3100,4200,5100,6400,7800,1900,2300,3100,4300,5200,7300,9000,11300,2100,2800,3700,5000,6700,8500,10900,12700,2500,3500,4300,5700,7400,9200,11500,14900;298.15,303.15,308.15,313.15,318.15,323.15,328.15,333.15,298.15,303.15,308.15,313.15,318.15,323.15,328.15,333.15,298.15,303.15,308.15,313.15,318.15,323.15,328.15,333.15,298.15,303.15,308.15,313.15,318.15,323.15,328.15,333.15;0.5,0.5,0.5,0.5,0.5,0.5,0.5,0.5,0.4,0.4,0.4,0.4,0.4,0.4,0.4,0.4,0.3,0.3,0.3,0.3,0.3,0.3,0.3,0.3,0.2,0.2,0.2,0.2,0.2,0.2,0.2,0.2;table;100;;0.01;;1.00E-07;;;"Lucas, Antonio de; Donate, Marina; Rodríguez, Juan F. (2006): Vapour pressures, densities, and viscosities of the (water+lithium bromide+potassium acetate) system and (water+lithium bromide+sodium lactate) system. In: The Journal of Chemical Thermodynamics 38 (2), S. 123–129. DOI: 10.1016/j.jct.2005.04.007."
Water;LiBr/H2N(CH2)2OH ;ratio 3/5/1;abs;;isosteres;5920,9439,17180,25380,38580,3573,10190,15890,29530,39280,4566,8099,14710,22420,39880,3540,10190,13810,18560,33730,5340,13410,19900,29930,41830,6913,7766,13270,26620,35340,3993,4540,10230,20760,31080;325.15,334.55,347.35,356.75,367.75,319.75,341.15,351.15,366.55,374.35,332.55,344.15,357.35,367.85,383.45,336.15,358.05,365.15,372.55,388.25,354.95,375.65,385.45,396.95,405.55,371.65,374.05,386.45,404.55,412.45,368.95,371.75,390.55,408.15,418.35;0.5,0.5,0.5,0.5,0.5,0.55,0.55,0.55,0.55,0.55,0.6,0.6,0.6,0.6,0.6,0.648,0.648,0.648,0.648,0.648,0.699,0.699,0.699,0.699,0.699,0.747,0.747,0.747,0.747,0.747,0.793,0.793,0.793,0.793,0.793;table;;;;0.4;;;;"Kim, Jin-Soo; Park, Young; Lee, Huen (1996): Densities and Viscosities of the Water + Lithium Bromide + Ethanolamine System. In: J. Chem. Eng. Data 41 (4), S. 678–680. DOI: 10.1021/je9503259."
Water;LiBr/HO(CH2)3OH ;ratio 3/5/1;abs;;isosteres;5030,1430,18670,23770,33790,4450,7680,11360,16730,38910,5130,9100,14120,17100,27570,4890,11970,18220,23960,33470,8470,12930,17030,33310,44840,3970,8740,14380,20130,26150;320.25,336.15,347.05,352.85,361.65,335.45,346.95,355.75,364.65,387.05,358.05,370.55,380.85,385.65,398.55,330.75,348.95,358.55,365.35,373.95,359.55,369.25,375.75,393.45,401.65,363.95,380.95,392.65,401.25,408.45;0.465,0.465,0.465,0.465,0.465,0.614,0.614,0.614,0.614,0.614,0.704,0.704,0.704,0.704,0.704,0.562,0.562,0.562,0.562,0.562,0.661,0.661,0.661,0.661,0.661,0.75,0.75,0.75,0.75,0.75;table;;;0.2;;;;;"Park, Young; Kim, Jin-Soo; Lee, Huen (1997): Physical properties of the lithium bromide + 1,3-propanediol + water system. In: International Journal of Refrigeration 20 (5), S. 319–325. DOI: 10.1016/S0140-7007(97)00021-2."
Water;LiBr/LiNO3/LiI/LiCl;ratio 5/1/1/2;abs;;isosteres;4210,6780,12350,19450,28020,39680,54780,70780,90190,98920,6150,8770,13850,18780,23350,27660,33780,40930,50610,61080,72670,84420,98640,7130,12240,16940,24910,33320,43080,64170,81510,99440,7130,19830,28620,40240,54290,71990,99370,3810,6420,19110,28280,40120,54270,7610,10020,14510,29150,39150,51350,64050,77150,99190,2750,11000,16020,20360,29120,38860,52090,65510,9470,15730,26930,41330;330.13,338.54,350.71,360.54,369.44,377.93,386.47,394.12,401.43,405.01,354.4,361.06,370.08,377.93,383.18,387.59,393.21,398.13,404.26,409.72,415.18,420.26,425.53,342.71,353.53,360.78,368.13,375.37,382.16,394.1,400.66,408.09,362.34,384.94,394.37,403.71,411.82,419.52,430.68,334.21,345.16,367.54,376.18,384.73,394.12,370.17,375.43,383.85,401.38,407.95,415.2,422.49,427.75,434.88,32.36,361.84,369.37,374.7,383.05,390.54,399.04,404.83,383.37,394.92,409.05,421.3;0.5,0.5,0.5,0.5,0.5,0.5,0.5,0.5,0.5,0.5,0.6,0.6,0.6,0.6,0.6,0.6,0.6,0.6,0.6,0.6,0.6,0.6,0.6,0.518,0.518,0.518,0.518,0.518,0.518,0.518,0.518,0.518,0.625,0.625,0.625,0.625,0.625,0.625,0.625,0.55,0.55,0.55,0.55,0.55,0.55,0.65,0.65,0.65,0.65,0.65,0.65,0.65,0.65,0.65,0.58,0.58,0.58,0.58,0.58,0.58,0.58,0.58,0.7,0.7,0.7,0.7;table;;;;;;;;"Koo, Kee-Kahb; Lee, Hyung-Rae; Jeong, Siyoung; Oh, Young-Sam; Park, Dal-Ryung; Baek, Young-Soon (1998): Solubilities, Vapor Pressures, Densities, and Viscosities of the (Water + Lithium Bromide + Lithium Iodide + Lithium Chloride) System. In: J. Chem. Eng. Data 43 (5), S. 722–725. DOI: 10.1021/je980063l."
Water;LiBr/LiI-OH(CH2)3OH;massRatio 174/57/15;abs;;isosteres;10650,18940,26940,36240,48670,8648,13790,22080,30090,41950,52530,13370,18510,22940,31950,42240,12220,16580,23230,42950,55320,54100,13790,16870,23800,33230,41100,11790,24370,29660,36810,46670,56680;339.75,353.25,361.95,369.75,377.95,342.85,353.75,365.25,372.95,382.05,388.85,362.55,370.85,376.25,384.95,392.25,373.85,380.35,388.75,404.15,413.25,399.45,388.95,394.25,403.05,411.45,417.95,399.95,417.25,424.35,430.65,438.15,444.35;0.55,0.55,0.55,0.55,0.55,0.6,0.6,0.6,0.6,0.6,0.6,0.65,0.65,0.65,0.65,0.65,0.7,0.7,0.7,0.7,0.7,0.7,0.75,0.75,0.75,0.75,0.75,0.8,0.8,0.8,0.8,0.8,0.8;table;;;;;;;;"Kim, Jin-Soo; Lee, Huen (2001): Solubilities, Vapor Pressures, Densities, and Viscosities of the LiBr + LiI + HO(CH 2 ) 3 OH + H 2 O System. In: J. Chem. Eng. Data 46 (1), S. 79–83. DOI: 10.1021/je000154u."
Water;LiBr/LiNO3;massRatio 348/69;abs;;isosteres;1793,2438,3086,1421,1936,2577,461,560,697,1121,1505,1990,1817,2413,3049,349,453,592,1404,1888,2515,343,445,579,1456,1830,2385,424,524,636,424,504,613;294.25,299.25,303.15,312.65,318.05,323.25,278.35,281.15,284.25,318.15,323.25,328.25,299.15,303.95,307.95,300.15,304.05,308.25,302.15,307.05,312.15,303.05,307.05,311.15,326.85,330.95,335.95,284.15,287.15,289.95,293.05,295.65,298.65;0.304,0.304,0.304,0.554,0.554,0.554,0.401,0.401,0.401,0.604,0.604,0.604,0.402,0.402,0.402,0.607,0.607,0.607,0.478,0.478,0.478,0.622,0.622,0.622,0.622,0.622,0.622,0.481,0.481,0.481,0.551,0.551,0.551;table;;;;;;;;"Iyoki, Shigeki; Yamanaka, Ryousuke; Uemura, Tadashi (1993): Physical and thermal properties of the water-lithium bromide-lithium nitrate system. In: International Journal of Refrigeration 16 (3), S. 191–200. DOI: 10.1016/0140-7007(93)90048-D."
Water;ionic liquid;[EMIM]+[(CF3SO2)2N]-;abs;;isotherms;3193,6453,9543,15296,20152,27386,34289,40748,45529,47367,47382,47395,47403,47408,47412,47410,47409,47413,47415,47414,47422;353.15,353.15,353.15,353.15,353.15,353.15,353.15,353.15,353.15,353.15,353.15,353.15,353.15,353.15,353.15,353.15,353.15,353.15,353.15,353.15,353.15;0.0289,0.0598,0.089,0.1448,0.1933,0.27,0.3513,0.4388,0.5202,0.5972,0.6609,0.7166,0.7682,0.8097,0.8434,0.8703,0.8919,0.9095,0.9238,0.9354,0.945;table;;;;;;;;"Döker, Michael; Gmehling, Jürgen (2005): Measurement and prediction of vapor–liquid equilibria of ternary systems containing ionic liquids. In: Fluid Phase Equilibria 227 (2), S. 255–266. DOI: 10.1016/j.fluid.2004.11.010."
Water;ionic liquid;[BMIM]+[(CF3SO2)2N]-;abs;;isotherms;5317,10175,20070,26995,34495,43678,46310,46660,46821,46940,47001,47048,47075,47091,47107,47121,47135,47145,47152,47156;353.15,353.15,353.15,353.15,353.15,353.15,353.15,353.15,353.15,353.15,353.15,353.15,353.15,353.15,353.15,353.15,353.15,353.15,353.15,353.15;0.049,0.0969,0.192,0.2636,0.3415,0.4577,0.5626,0.6572,0.7333,0.7932,0.8391,0.8739,0.9022,0.9229,0.9386,0.9504,0.9595,0.9666,0.9723,0.9767;table;;;;;;;;"Döker, Michael; Gmehling, Jürgen (2005): Measurement and prediction of vapor–liquid equilibria of ternary systems containing ionic liquids. In: Fluid Phase Equilibria 227 (2), S. 255–266. DOI: 10.1016/j.fluid.2004.11.010."
Water;ionic liquid;[MMIM]+[(CH3)2PO4]-;abs;;isotherms_p;90,140,200,330,590,1570,3450,6740,11560,17780,24190,29840,30720,34410,34280,37590,37990,41070,43450,45090,46160,46710,47240,47480,47750,47770,47780,47810,47820;353.15,353.15,353.15,353.15,353.15,353.15,353.15,353.15,353.15,353.15,353.15,353.15,353.15,353.15,353.15,353.15,353.15,353.15,353.15,353.15,353.15,353.15,353.15,353.15,353.15,353.15,353.15,353.15,353.15;0.037,0.078,0.113,0.182,0.273,0.432,0.555,0.656,0.738,0.804,0.851,0.885,0.886,0.909,0.91,0.927,0.929,0.947,0.962,0.974,0.983,0.989,0.993,0.996,0.998,0.999,0.999,0.999,1;table;;;;;;;;"Kato, Ryo; Gmehling, Jürgen (2005): Measurement and correlation of vapor–liquid equilibria of binary systems containing the ionic liquids [EMIM][(CF3SO2)2N], [BMIM][(CF3SO2)2N], [MMIM][(CH3)2PO4] and oxygenated organic compounds respectively water. In: Fluid Phase Equilibria 231 (1), S. 38–43. DOI: 10.1016/j.fluid.2005.01.002."
Water;ionic liquid;[EMIM]+[(CF3SO2)2N]-;abs;;isotherms_p;3190,6450,9540,15300,20150,27380,34270,40720,45500,47330,47350,47350,47360,47360,47360,47360,47370,47370,47380,47380,47390,47380,47380,47370,47380,47370;353.15,353.15,353.15,353.15,353.15,353.15,353.15,353.15,353.15,353.15,353.15,353.15,353.15,353.15,353.15,353.15,353.15,353.15,353.15,353.15,353.15,353.15,353.15,353.15,353.15,353.15;0.029,0.06,0.089,0.145,0.193,0.27,0.351,0.439,0.52,0.596,0.66,0.716,0.768,0.81,0.843,0.87,0.892,0.91,0.924,0.935,0.945,0.967,0.98,0.989,0.994,1;table;;;;;;;;"Kato, Ryo; Gmehling, Jürgen (2005): Measurement and correlation of vapor–liquid equilibria of binary systems containing the ionic liquids [EMIM][(CF3SO2)2N], [BMIM][(CF3SO2)2N], [MMIM][(CH3)2PO4] and oxygenated organic compounds respectively water. In: Fluid Phase Equilibria 231 (1), S. 38–43. DOI: 10.1016/j.fluid.2005.01.002."
Water;ionic liquid;[BMIM]+[(CF3SO2)2N]-;abs;;isotherms_p;5320,10180,20070,27000,34490,43680,46310,46660,46820,46940,47000,47050,47070,47090,47110,47120,47130,47150,47150,47160;353.15,353.15,353.15,353.15,353.15,353.15,353.15,353.15,353.15,353.15,353.15,353.15,353.15,353.15,353.15,353.15,353.15,353.15,353.15,353.15;0.049,0.097,0.192,0.264,0.341,0.458,0.563,0.657,0.733,0.793,0.839,0.874,0.902,0.923,0.939,0.95,0.96,0.967,0.972,0.977;table;;;;;;;;"Kato, Ryo; Gmehling, Jürgen (2005): Measurement and correlation of vapor–liquid equilibria of binary systems containing the ionic liquids [EMIM][(CF3SO2)2N], [BMIM][(CF3SO2)2N], [MMIM][(CH3)2PO4] and oxygenated organic compounds respectively water. In: Fluid Phase Equilibria 231 (1), S. 38–43. DOI: 10.1016/j.fluid.2005.01.002."
Water;ionic liquid;[EMIM][OAc];abs;;isotherms_p;140,360,541,782,1132,1395,1930,2105,2318,183,305,390,822,1092,1475,1986,2494,3632,4086,4443,145,271,470,867,871,1485,1889,2544,3712,4710,6435,7178,7786,352,533,819,1277,1573,2505,3427,4732,6357,7983,10559,11602,12669,645,955,1471,2205,2641,4575,5926,7814,10364,12752,16652,18277,19928,1090,1611,2324,3774,4701,7558,9462,12292,16162,19712,25591,28328,30597,1780,2506,3859,6395,7687,11752,14700,18997,24564,29854,38679,42949,46322;293.15,293.15,293.15,293.15,293.15,293.15,293.15,293.15,293.15,303.15,303.15,303.15,303.15,303.15,303.15,303.15,303.15,303.15,303.15,303.15,313.15,313.15,313.15,313.15,313.15,313.15,313.15,313.15,313.15,313.15,313.15,313.15,313.15,323.15,323.15,323.15,323.15,323.15,323.15,323.15,323.15,323.15,323.15,323.15,323.15,323.15,333.15,333.15,333.15,333.15,333.15,333.15,333.15,333.15,333.15,333.15,333.15,333.15,333.15,343.15,343.15,343.15,343.15,343.15,343.15,343.15,343.15,343.15,343.15,343.15,343.15,343.15,353.15,353.15,353.15,353.15,353.15,353.15,353.15,353.15,353.15,353.15,353.15,353.15,353.15;0.687,0.745,0.782,0.818,0.855,0.886,0.933,0.957,1,0.612,0.655,0.686,0.745,0.782,0.818,0.855,0.885,0.933,0.957,1,0.495,0.553,0.612,0.655,0.686,0.745,0.782,0.817,0.855,0.885,0.933,0.956,1,0.494,0.553,0.612,0.654,0.686,0.745,0.781,0.817,0.854,0.884,0.932,0.956,1,0.494,0.553,0.611,0.654,0.686,0.744,0.781,0.816,0.853,0.883,0.931,0.955,1,0.494,0.553,0.611,0.653,0.685,0.743,0.78,0.815,0.852,0.882,0.93,0.954,1,0.494,0.552,0.611,0.653,0.684,0.742,0.778,0.814,0.851,0.881,0.929,0.952,1;table;;;0.01;;;;;"Römich, Christiane; Merkel, Nina C.; Valbonesi, Alessandro; Schaber, Karlheinz; Sauer, Sven; Schubert, Thomas J. S. (2012): Thermodynamic Properties of Binary Mixtures of Water and Room-Temperature Ionic Liquids. Vapor Pressures, Heat Capacities, Densities, and Viscosities of Water + 1-Ethyl-3-methylimidazolium Acetate and Water + Diethylmethylammonium Methane Sulfonate. In: J. Chem. Eng. Data 57 (8), S. 2258–2264. DOI: 10.1021/je300132e."
Water;ionic liquid;[DEMA][OMs];abs;;isotherms_p;166,186,297,359,399,478,515,595,754,1430,1926,2192,2318,191,322,379,537,683,777,918,1047,1192,1441,2515,3432,3953,4443,173,365,547,685,974,1211,1376,1573,1795,2043,2457,4693,6152,6952,7786,333,628,926,1184,1586,1942,2237,2556,3114,3671,4607,7995,10188,11250,12669,603,1157,1470,1891,2532,3225,3910,4556,5405,6239,7631,12793,16172,17888,19928,988,1675,2247,3082,4355,5414,6428,7325,8757,9920,11759,19943,25217,27705,30597,1777,2471,3664,5000,6845,8431,10384,11901,13507,15234,18475,30556,38494,41958,46322;293.15,293.15,293.15,293.15,293.15,293.15,293.15,293.15,293.15,293.15,293.15,293.15,293.15,303.15,303.15,303.15,303.15,303.15,303.15,303.15,303.15,303.15,303.15,303.15,303.15,303.15,303.15,313.15,313.15,313.15,313.15,313.15,313.15,313.15,313.15,313.15,313.15,313.15,313.15,313.15,313.15,313.15,323.15,323.15,323.15,323.15,323.15,323.15,323.15,323.15,323.15,323.15,323.15,323.15,323.15,323.15,323.15,333.15,333.15,333.15,333.15,333.15,333.15,333.15,333.15,333.15,333.15,333.15,333.15,333.15,333.15,333.15,343.15,343.15,343.15,343.15,343.15,343.15,343.15,343.15,343.15,343.15,343.15,343.15,343.15,343.15,343.15,353.15,353.15,353.15,353.15,353.15,353.15,353.15,353.15,353.15,353.15,353.15,353.15,353.15,353.15,353.15;0.352,0.415,0.483,0.54,0.584,0.614,0.644,0.674,0.72,0.843,0.907,0.937,1,0.279,0.352,0.415,0.483,0.54,0.584,0.614,0.644,0.674,0.72,0.843,0.907,0.936,1,0.203,0.279,0.352,0.414,0.483,0.54,0.583,0.614,0.644,0.674,0.72,0.842,0.906,0.936,1,0.203,0.279,0.351,0.414,0.483,0.54,0.583,0.614,0.643,0.673,0.719,0.842,0.906,0.936,1,0.203,0.278,0.351,0.414,0.482,0.539,0.582,0.613,0.642,0.672,0.718,0.841,0.905,0.935,1,0.202,0.278,0.351,0.413,0.481,0.538,0.582,0.612,0.641,0.671,0.717,0.84,0.903,0.934,1,0.202,0.278,0.35,0.412,0.48,0.537,0.58,0.61,0.64,0.67,0.716,0.838,0.902,0.932,1;table;;;0.01;;;;;"Römich, Christiane; Merkel, Nina C.; Valbonesi, Alessandro; Schaber, Karlheinz; Sauer, Sven; Schubert, Thomas J. S. (2012): Thermodynamic Properties of Binary Mixtures of Water and Room-Temperature Ionic Liquids. Vapor Pressures, Heat Capacities, Densities, and Viscosities of Water + 1-Ethyl-3-methylimidazolium Acetate and Water + Diethylmethylammonium Methane Sulfonate. In: J. Chem. Eng. Data 57 (8), S. 2258–2264. DOI: 10.1021/je300132e."
