Repository: carlesRT/sorpproplib_JSON

# SorpPropLib

A dynamic library for isotherm correlaiton of sorption working pairs. The library is developed to be linked to:

* a standalone batch calculation program with tabular text input and text output [sorpPropBatch](http://github.com/zhiyaoyang/sorppropbatch)

* Sorption system Simulation program (SorpSim)

* Available equations () forms include:
	* Antoine (7)
	* Duhring (2)
	* Toth (21)
	* NRTL ()
	* Custom (2)

* Available pairs (32) data include:
	* water (14)
		* LiBr
		* LiBr:CH3COOK
		* LiBr:CH3CH(OH)COONa
		* LiBr:H2N(CH2)2OH
		* LiBr:HO(CH2)3OH
		* LiBr:LiNO3-LiI-LiCl
		* LiBr:LiI-OH(CH2)3OH
		* liBr:LiNO3-LiI-LiCl
		* LiCl
		* CaCl2
		* Zeolite:5A
		* Zeolite:13X
		* SilicaGel
		* NaOH:KOH-CsOH
	* CO2 (5)
		* Zeolite:5A
		* Zeolite:13X
		* Carbon:ACF(A-20)
		* Carbon:AC-MaxsorbIII
		* SilicaGel
	* propylene (5)
		* Zeolite:4A
		* Zeolite:13X
		* Zeolite:5A-crystal
		* Zeolite:5A-pellets
		* Carbon:MolecularSieve
	* propane (5)
		* Zeolite:4A
		* Zeolite:13X
		* Zeolite:5A-crystal
		* Zeolite:5A-pellets
		* Carbon:MolecularSieve
	* butene (1)
		* Zeolite:13X
	* HFO1234ze (1)
		* Carbon:AC-MaxsorbIII
	* HFC134a (1)
		* Carbon:AC-MaxsorbIII

* Available equation of state of pure components (1) include:
	* water
	* 
	
todo:
* check all available data
* add pure refrigerant EOS and property parameter in ref_ classes
* keep white space in comment

Readme last updated 12/4/2017

File: python_wrapper/sorpproplib/data/JSON/experimental_data/ads/Ethanol.csv
refrigerant;sorbent;sorbent-subtype;type;prop-diameter-crystal;prop-diameter-pore;prop-diameter-pellet;prop-diameter-extrudate;prop-length-extrudate;prop-area-surface;prop-volume-pore;props-porosity-pellet;props-density-bulk;props-density-pellet;props-density-solid;measurements-procedure;measurements-type;pressures;temperatures;loadings;adsorptionPotentials;volumetricLoadings;uncertainty-data-source;uncertainty-pressure-abs;uncertainty-pressure-rel;uncertainty-temperature-abs;uncertainty-temperature-rel;uncertainty-loading-abs;uncertainty-loading-rel;uncertainty-adsorptionPotential-abs;uncertainty-adsorptionPotential-rel;uncertainty-volumetricLoading-abs;uncertainty-volumetricLoading-rel;comment;literature
-;-;-;-;in mm;in mm;in mm;in mm;in mm;in m2/g;in cm3/g;in -;in kg/m3;in kg/m3;in kg/m3;-;-;in Pa;in K;in kg/kg;in J/mol;in m3/kg;-;in Pa;in %;in K;in %;in kg/kg;in %;in J/mol;in %;in m3/kg;in %;-;-
Ethanol;silica gel composite;19 wt.% LiBr;ads;;0.0000344;0.7-0.85;;;181;0.73;0.73;;;;gravimetric;isobars;3540,3540,3540,3540,3540,3540,3540,2550,2550,2550,2550,2550,2550,2550,1800,1800,1800,1800,1800,1800,1800,1260,1260,1260,1260,1260,1260,1260,1800,1800,1800,1800,1800,1800;303.118,308.107,318.038,333.147,353.15,373.203,393.161,303.116,308.105,318.131,333.146,353.103,373.203,393.255,303.21,308.105,318.13,333.145,353.103,373.061,393.114,303.162,308.104,318.13,333.098,353.056,373.25,393.067,303.069,318.131,333.099,353.197,372.967,393.02;0.57547,0.49085,0.39744,0.26001,0.07857,0.02627,0.01994,0.37736,0.3353,0.2502,0.15289,0.03699,0.02382,0.01848,0.35388,0.30595,0.2233,0.10984,0.02525,0.02333,0.01945,0.30447,0.26095,0.18857,0.06484,0.02085,0.02186,0.01945,0.35437,0.28004,0.18077,0.04188,0.02431,0.01945;;;figure;420;;;;;;;;;;;"Brancato, V.; Frazzica, A.; Sapienza, A.; Gordeeva, L.; Freni, A. (2015): Ethanol adsorption onto carbonaceous and composite adsorbents for adsorptive cooling system. In: Energy 84, S. 177–185. DOI: 10.1016/j.energy.2015.02.077."
Ethanol;activated carbon;SRD 1352/3;ads;;0.00000112;0.5-2;;;2613;0.65;;;;;gravimetric;isobars;3540,3540,3540,3540,3540,3540,3540,2550,2550,2550,2550,2550,2550,2550,1800,1800,1800,1800,1800,1800,1800,1260,1260,1260,1260,1260,1260,1260,2550,2550,2550,2550,2550,2550,1800,1800,1800,1800,1800,1800;303.212,308.25,318.1,333.172,353.093,373.129,393.017,303.1,308.137,318.135,333.095,353.129,373.128,393.054,303.137,308.173,318.134,333.131,353.091,373.091,393.017,303.136,308.134,318.095,333.129,353.09,373.09,393.091,303.138,318.137,333.023,353.094,373.13,393.167,303.286,318.135,333.095,353.167,373.203,393.054;0.51764,0.51493,0.47486,0.35424,0.17992,0.09316,0.05662,0.48923,0.47212,0.40519,0.27484,0.13594,0.06826,0.04455,0.48184,0.45188,0.37328,0.25071,0.11259,0.06475,0.0535,0.44798,0.39194,0.30128,0.1721,0.08262,0.04374,0.02782,0.51492,0.47564,0.37992,0.22234,0.12741,0.08036,0.48184,0.41454,0.28263,0.141,0.08927,0.06051;;;figure;420;;;;;;;;;;;"Brancato, V.; Frazzica, A.; Sapienza, A.; Gordeeva, L.; Freni, A. (2015): Ethanol adsorption onto carbonaceous and composite adsorbents for adsorptive cooling system. In: Energy 84, S. 177–185. DOI: 10.1016/j.energy.2015.02.077."
Ethanol;activated carbon;FR20;ads;;0.00000118;0.01;;;2180;0.75;;;;;gravimetric;isobars;3540,3540,3540,3540,3540,3540,3540,2550,2550,2550,2550,2550,2550,2550,1800,1800,1800,1800,1800,1800,1800,1260,1260,1260,1260,1260,1260,1260,1800,1800,1800,1800,1800,1800,1260,1260,1260,1260,1260,1260;303.129,308.191,318.165,333.126,353.186,373.208,393.156,303.129,308.153,318.165,333.126,353.11,373.133,393.156,303.241,308.191,318.202,333.238,353.11,373.208,393.156,303.241,308.153,318.164,333.125,353.147,373.095,393.155,303.091,318.127,333.088,353.148,373.208,393.156,303.166,318.202,333.162,353.072,373.17,393.193;0.54707,0.54277,0.51581,0.46384,0.34936,0.22745,0.12938,0.50058,0.48964,0.46033,0.40094,0.28138,0.17276,0.10516,0.46972,0.45839,0.42908,0.36422,0.24622,0.13838,0.08719,0.40331,0.38611,0.32125,0.22084,0.12628,0.06454,0.02038,0.46933,0.45018,0.4111,0.28959,0.17198,0.12001,0.40174,0.35641,0.26928,0.17785,0.09775,0.05203;;;figure;420;;;;;;;;;;;"Brancato, V.; Frazzica, A.; Sapienza, A.; Gordeeva, L.; Freni, A. (2015): Ethanol adsorption onto carbonaceous and composite adsorbents for adsorptive cooling system. In: Energy 84, S. 177–185. DOI: 10.1016/j.energy.2015.02.077."
Ethanol;activated carbon;AP4-60;ads;;0.000000128;4;;;1428;0.47;;;;;gravimetric;isobars;3540,3540,3540,3540,3540,3540,3540,2550,2550,2550,2550,2550,2550,2550,1800,1800,1800,1800,1800,1800,1800,1260,1260,1260,1260,1260,1260,1260,3540,3540,3540,3540,3540,3540,1260,1260,1260,1260,1260,1260;303.083,308.112,318.142,333.083,353.113,373.083,393.082,303.113,308.113,318.083,333.143,353.143,373.113,393.113,303.143,308.143,318.144,333.085,353.144,373.084,393.173,303.084,308.114,318.055,333.055,353.055,373.055,393.083,303.112,318.142,333.172,353.112,373.142,393.201,303.114,318.114,333.114,352.995,373.114,393.173;0.33722,0.3205,0.29356,0.23691,0.16138,0.11028,0.06631,0.3038,0.29111,0.25581,0.19421,0.12085,0.06542,0.03166,0.28462,0.25955,0.21962,0.14719,0.07475,0.03541,0.01588,0.26668,0.24594,0.19703,0.13048,0.0667,0.02799,0.01557,0.3431,0.30779,0.25702,0.18365,0.12916,0.09384,0.2741,0.21714,0.15028,0.08681,0.05459,0.01866;;;figure;420;;;;;;;;;;;"Brancato, V.; Frazzica, A.; Sapienza, A.; Gordeeva, L.; Freni, A. (2015): Ethanol adsorption onto carbonaceous and composite adsorbents for adsorptive cooling system. In: Energy 84, S. 177–185. DOI: 10.1016/j.energy.2015.02.077."
Ethanol;activated carbon;ATO;ads;;0.00000118;0.25-0.6;;;1745;0.64;;;;;gravimetric;isobars;3540,3540,3540,3540,3540,3540,3540,2550,2550,2550,2550,2550,2550,2550,1800,1800,1800,1800,1800,1800,1800,1260,1260,1260,1260,1260,1260,1260,3540,3540,3540,3540,3540,3540,1260,1260,1260,1260,1260;303.177,308.191,318.143,333.184,353.201,373.18,393.122,303.139,308.191,318.105,333.183,353.125,373.142,393.122,303.097,308.094,318.237,333.197,353.213,373.14,393.127,303.187,308.184,318.177,333.137,353.213,373.17,393.067,303.177,318.18,333.109,353.163,373.067,393.197,303.336,318.147,333.137,353.273,373.14;0.42683,0.41523,0.38933,0.31934,0.19406,0.10435,0.06299,0.40904,0.40247,0.36612,0.27138,0.15693,0.08695,0.05448,0.39841,0.38276,0.33856,0.24189,0.12864,0.07095,0.04335,0.3849,0.36557,0.3137,0.21917,0.11973,0.07034,0.0501,0.42683,0.41679,0.37078,0.28688,0.18364,0.09355,0.38183,0.36036,0.30267,0.18819,0.10441;;;figure;420;;;;;;;;;;;"Brancato, V.; Frazzica, A.; Sapienza, A.; Gordeeva, L.; Freni, A. (2015): Ethanol adsorption onto carbonaceous and composite adsorbents for adsorptive cooling system. In: Energy 84, S. 177–185. DOI: 10.1016/j.energy.2015.02.077."
Ethanol;activated carbon;COC-L1200;ads;;0.00000118;0.42-1;;;1412;0.49;;;;;gravimetric;isobars;3540,3540,3540,3540,3540,3540,3540,2550,2550,2550,2550,2550,2550,2550,1800,1800,1800,1800,1800,1800,1800,1260,1260,1260,1260,1260,1260,1260,3540,3540,3540,3540,3540,3540,1260,1260,1260,1260,1260,1260;303.214,308.136,318.187,333.16,353.143,373.156,393.169,303.302,308.136,318.186,333.159,353.142,373.214,393.169,303.184,308.194,318.186,333.13,353.201,373.155,393.198,303.154,308.165,318.127,333.129,353.171,373.184,393.227,303.184,318.128,333.19,353.174,373.215,393.169,303.154,318.157,333.189,353.171,373.273,393.256;0.31477,0.30904,0.29485,0.26648,0.19069,0.12275,0.08109,0.30662,0.29847,0.27522,0.24081,0.16653,0.10161,0.06901,0.29816,0.29031,0.26556,0.22117,0.14055,0.08138,0.0518,0.29695,0.28608,0.24774,0.18614,0.11518,0.0699,0.04213,0.31507,0.30452,0.28218,0.23146,0.14994,0.08955,0.29876,0.26858,0.22299,0.1481,0.0844,0.04062;;;figure;420;;;;;;;;;;;"Brancato, V.; Frazzica, A.; Sapienza, A.; Gordeeva, L.; Freni, A. (2015): Ethanol adsorption onto carbonaceous and composite adsorbents for adsorptive cooling system. In: Energy 84, S. 177–185. DOI: 10.1016/j.energy.2015.02.077."
Ethanol;activated carbon powder;Maxsorb III;ads;;;;;;3045;1.7;;;;;gravimetric;isotherms;617.2,1027.1,1437,2084.2,2537.3,3120,4048,5213.6,6249.8,7501.8,8430,1739.5,5516.1,8905.1,12445.3,16330.8,1415.9,2732.5,4308,5883.6,7049.1,8883.8,11797.8,14690.4,17216,20238.1,23627.2,4912.7,13892.1,23605.8,31959.9,3531.4,7049.8,10525.1,14669.5,18209.6,22505.2,29045.9,37076.1,44631.4;303.15,303.15,303.15,303.15,303.15,303.15,303.15,303.15,303.15,303.15,303.15,313.15,313.15,313.15,313.15,313.15,323.15,323.15,323.15,323.15,323.15,323.15,323.15,323.15,323.15,323.15,323.15,333.15,333.15,333.15,333.15,343.15,343.15,343.15,343.15,343.15,343.15,343.15,343.15,343.15;0.14203,0.28457,0.46462,0.71124,0.84815,0.96912,1.08259,1.14167,1.167,1.19138,1.20639,0.25925,0.95694,1.10324,1.14827,1.18391,0.14673,0.2827,0.46838,0.64468,0.75252,0.89413,1.03386,1.10232,1.13047,1.15204,1.17175,0.29021,0.83788,1.06485,1.12021,0.14673,0.28741,0.43839,0.60251,0.74881,0.86323,0.98047,1.06396,1.10056;;;figure;;;;;;;;;;;;"Uddin, Kutub; El-Sharkawy, Ibrahim I.; Miyazaki, Takahiko; Saha, Bidyut Baran; Koyama, Shigeru; Kil, Hyun-Sig et al. (2014): Adsorption characteristics of ethanol onto functional activated carbons with controlled oxygen content. In: Applied Thermal Engineering 72 (2), S. 211–218. DOI: 10.1016/j.applthermaleng.2014.03.062."
Ethanol;activated carbon powder;KOH-H2-treated Maxsorb III;ads;;;;;;2992;1.65;;;;;gravimetric;isotherms;984.1,1889.8,3142.6,4256.1,5717.5,1157.7,3107.5,5264.8,7526.4,9440,1783.9,5542.6,8917.7,12396.9,16328.4,2931.9,8917.2,14692.8,21164,27287.2,4880.2,13926.9,23529.5,31809.7,44369.2,7454.6,22276.5,38315.3,52962.1,68826.6,33270.1,55397.2,78150.2;293.15,293.15,293.15,293.15,293.15,303.15,303.15,303.15,303.15,303.15,313.15,313.15,313.15,313.15,313.15,323.15,323.15,323.15,323.15,323.15,333.15,333.15,333.15,333.15,333.15,343.15,343.15,343.15,343.15,343.15,353.15,353.15,353.15;0.45688,0.84565,0.974,1.03216,1.09586,0.33682,0.84009,0.96473,1.03766,1.08934,0.3008,0.79758,0.94252,1.00711,1.06431,0.29155,0.76059,0.92581,0.99683,1.05307,0.30907,0.72543,0.90721,0.96804,1.04359,0.29425,0.71792,0.90238,0.96774,1.02846,0.69283,0.87259,0.94521;;;figure;;;;;;;;;;;;"Uddin, Kutub; El-Sharkawy, Ibrahim I.; Miyazaki, Takahiko; Saha, Bidyut Baran; Koyama, Shigeru; Kil, Hyun-Sig et al. (2014): Adsorption characteristics of ethanol onto functional activated carbons with controlled oxygen content. In: Applied Thermal Engineering 72 (2), S. 211–218. DOI: 10.1016/j.applthermaleng.2014.03.062."
Ethanol;activated carbon powder;H2-treated Maxsorb III;ads;;;;;;3029;1.73;;;;;gravimetric;isotherms;932.7,3104.7,5221.6,7440.3,9400.9,1706.6,5529.6,8910.1,12444.4,2894,8882.6,14585,21137.3,4905.6,13989.7,23742.1,31764.8,7433.2,22295.5,38393.7,33284,55573.2;303.15,303.15,303.15,303.15,303.15,313.15,313.15,313.15,313.15,323.15,323.15,323.15,323.15,333.15,333.15,333.15,333.15,343.15,343.15,343.15,353.15,353.15;0.22339,0.92219,1.14091,1.18538,1.2117,0.23791,0.93944,1.1155,1.15725,0.33774,0.89043,1.10008,1.15091,0.2842,0.84234,1.08104,1.12733,0.24064,0.80968,1.07108,0.76432,1.04115;;;figure;;;;;;;;;;;;"Uddin, Kutub; El-Sharkawy, Ibrahim I.; Miyazaki, Takahiko; Saha, Bidyut Baran; Koyama, Shigeru; Kil, Hyun-Sig et al. (2014): Adsorption characteristics of ethanol onto functional activated carbons with controlled oxygen content. In: Applied Thermal Engineering 72 (2), S. 211–218. DOI: 10.1016/j.applthermaleng.2014.03.062."
Ethanol;activated carbon powder;Maxsorb III;ads;;0.000002;;;;3200;;;;;;gravimetric;isobars;4327.6,4327.6,4327.6,4327.6,4327.6,4327.6;293.15,295.15,303.15,313.15,323.15,333.15;1.012,0.89,0.761,0.516,0.319,0.181;;;table;;;;;0.000001;;;;;;;"El-Sharkawy, I. I.; Saha, B. B.; Koyama, S.; He, J.; Ng, K. C.; Yap, C. (2008): Experimental investigation on activated carbon–ethanol pair for solar powered adsorption cooling applications. In: International Journal of Refrigeration 31 (8), S. 1407–1413. DOI: 10.1016/j.ijrefrig.2008.03.012."
Ethanol;activated carbon fiber;A-20;ads;;2.16E-08;;;;1930;1.028;;;;;gravimetric;isobars;4327.6,4327.6,4327.6,4327.6,4327.6;300.15,304.65,313.15,323.15,333.15;0.668876056,0.62275493,0.464071831,0.372433803,0.281740845;;;table;;;;;0.0000001;;;;;;;"Saha, Bidyut Baran; El-Sharkawy, Ibrahim I.; Chakraborty, Anutosh; Koyama, Shigeru; Yoon, Seong-Ho; Ng, Kim Choon (2006): Adsorption Rate of Ethanol on Activated Carbon Fiber. In: J. Chem. Eng. Data 51 (5), S. 1587–1592. DOI: 10.1021/je060071z."
Ethanol;mof;MIL-101Cr;ads;;;;;;;;;;;;gravimetric;isotherms;2.16E-01,430.5150148,864.6219824,1298.642397,1730.585537,2162.571955,2596.419263,3028.40568,3460.348821,3890.43107,4110.189338,1.813750054,790.1641542,1571.101841,2359.373386,3151.272432,3943.092618,4734.991664,5515.929351,6304.200896,7092.393583,7491.970606,7.011791515,1370.186554,2745.322607,4126.095591,5511.818075,6879.667365,8265.389849,9627.052263,11012.77475,12386.53594,13079.32844,12.66851257,2316.95578,4614.102613,6916.547187,9229.587245,11522.58802,13835.62808,16135.30861,18441.43857,20747.56853,21904.08856,5.211277445,3723.085501,7443.937596,11164.04522,14883.40838,18628.4557,22359.73035,26050.80371,29782.4506,33486.92439,35372.66236,433.7607553,865.7038959,1299.507928,1729.503624,2159.542597,2599.015855,3029.054828,3460.954692,3890.950389,4108.804488,786.4577954,1579.61858,2365.130071,3157.42341,3949.716749,4734.676229,5526.969568,6315.556548,7100.594887,7496.702127,1376.923373,2758.108815,4120.321175,5506.456117,6873.48049,8250.128891,9626.639805,11008.10022,12379.79912,13068.19206,2316.95578,4627.462135,6923.226949,9222.907484,11515.90826,13842.30784,16141.98837,18434.75881,20747.56853,21897.4088,3712.662946,7445.798767,11164.04522,14910.20924,18615.05527,22332.92949,26037.40329,29795.85103,33473.52397,35359.26193;288.15,288.15,288.15,288.15,288.15,288.15,288.15,288.15,288.15,288.15,288.15,298.15,298.15,298.15,298.15,298.15,298.15,298.15,298.15,298.15,298.15,298.15,308.15,308.15,308.15,308.15,308.15,308.15,308.15,308.15,308.15,308.15,308.15,318.15,318.15,318.15,318.15,318.15,318.15,318.15,318.15,318.15,318.15,318.15,328.15,328.15,328.15,328.15,328.15,328.15,328.15,328.15,328.15,328.15,328.15,288.15,288.15,288.15,288.15,288.15,288.15,288.15,288.15,288.15,288.15,298.15,298.15,298.15,298.15,298.15,298.15,298.15,298.15,298.15,298.15,308.15,308.15,308.15,308.15,308.15,308.15,308.15,308.15,308.15,308.15,318.15,318.15,318.15,318.15,318.15,318.15,318.15,318.15,318.15,318.15,328.15,328.15,328.15,328.15,328.15,328.15,328.15,328.15,328.15,328.15;0.25665,0.55937,0.86848,1.083,1.10411,1.12521,1.13888,1.1568,1.17047,1.19689,1.20106,0.20773,0.50027,0.79569,1.01052,1.03249,1.05062,1.06492,1.08018,1.09255,1.11357,1.1116,0.20008,0.50001,0.79538,1.01054,1.03338,1.05439,1.06719,1.08091,1.09098,1.1047,1.10655,0.18024,0.50252,0.79027,1.00229,1.02468,1.04343,1.05613,1.06761,1.07668,1.08513,1.08512,0.14018,0.16483,0.51782,0.82295,0.9912,1.00987,1.02105,1.03224,1.03819,1.04489,1.04637,0.54529,0.85947,1.07597,1.09926,1.11511,1.13308,1.14787,1.16478,1.19338,1.19971,0.49002,0.79291,1.00085,1.02655,1.04744,1.06259,1.07486,1.09,1.10707,1.1108,0.49537,0.79339,1.00532,1.03422,1.053,1.06527,1.07827,1.09054,1.10353,1.10424,0.49767,0.78845,0.99986,1.02528,1.04343,1.05613,1.0664,1.07668,1.08574,1.08512,0.51262,0.77736,0.82295,0.9897,1.00912,1.02105,1.03149,1.03819,1.04564,1.04637;;;figure;;;;;;;;;;;;"Rezk, Ahmed; AL-Dadah, Raya; Mahmoud, Saad; Elsayed, Ahmed (2013): Investigation of Ethanol/metal organic frameworks for low temperature adsorption cooling applications. In: Applied Energy 112, S. 1025–1031. DOI: 10.1016/j.apenergy.2013.06.041."
Ethanol;phenol resin composite;KOH4-PR;ads;;0.00000125;;;;3060;1.9;;;;;gravimetric;isotherms;1202.5,1715.3,2310,3497.7,4897.8,5967.6,9241.8,1793.3,2733.9,3822.4,5635.1,7660.5,9717.6,15278.3,1607.2,3256.2,4920.9,6782.6,8693,10372.3,12347.5,13861.6,17267.4,21330.8,2412.7,4983,7733.3,10351.4,13034.7,15371.9,21279.7,26100.3,33503,8617.9,12255.9,17127.9,21126.9,25997.7,30390.9,35425.5;303.15,303.15,303.15,303.15,303.15,303.15,303.15,313.15,313.15,313.15,313.15,313.15,313.15,313.15,323.15,323.15,323.15,323.15,323.15,323.15,323.15,323.15,323.15,323.15,333.15,333.15,333.15,333.15,333.15,333.15,333.15,333.15,333.15,343.15,343.15,343.15,343.15,343.15,343.15,343.15;0.66608,0.84707,1.00633,1.22453,1.34862,1.38687,1.43957,0.58024,0.77052,0.95149,1.16142,1.29997,1.3589,1.42088,0.25342,0.50885,0.72602,0.91422,1.05692,1.15515,1.24096,1.28645,1.34328,1.37426,0.22135,0.49125,0.70323,0.87177,1.00412,1.0982,1.26566,1.32972,1.37409,0.46638,0.64318,0.83859,0.96471,1.08461,1.16833,1.24169;;;figure;;;;;;;;;;;;"El-Sharkawy, Ibrahim I.; Uddin, Kutub; Miyazaki, Takahiko; Baran Saha, Bidyut; Koyama, Shigeru; Kil, Hyun-Sig et al. (2015): Adsorption of ethanol onto phenol resin based adsorbents for developing next generation cooling systems. In: International Journal of Heat and Mass Transfer 81, S. 171–178. DOI: 10.1016/j.ijheatmasstransfer.2014.10.012."
Ethanol;phenol resin composite;KOH6-PR;ads;;0.00000178;;;;2910;2.53;;;;;gravimetric;isotherms;1221.5,1812.4,2416.2,3544.6,4895.7,5892.5,8983.7,1966.4,2936.8,4038.2,5886.5,7983.4,10054.3,15724.9,1690.1,3328.1,4926.8,6682.6,8464.4,10088.8,11935.8,13337.5,16573.2,20475.8,26472,2540.8,5186.7,7911.2,10570.2,13333.6,15664.8,21531.8,26390.5,33749.3,42756.2,4020,8393.8,11890.3,16499.8,20402,25011.1,29017.9,33653.1,40658.5,48959.6;303.15,303.15,303.15,303.15,303.15,303.15,303.15,313.15,313.15,313.15,313.15,313.15,313.15,313.15,323.15,323.15,323.15,323.15,323.15,323.15,323.15,323.15,323.15,323.15,323.15,333.15,333.15,333.15,333.15,333.15,333.15,333.15,333.15,333.15,333.15,343.15,343.15,343.15,343.15,343.15,343.15,343.15,343.15,343.15,343.15;0.47691,0.69049,0.88177,1.18026,1.51305,1.73692,1.95043,0.32849,0.5249,0.73418,1.03866,1.32597,1.62272,1.92023,0.16294,0.36963,0.56002,0.75641,0.93479,1.07372,1.22636,1.34298,1.62169,1.81802,1.91565,0.14319,0.34385,0.5445,0.728,0.89263,1.02038,1.31789,1.57425,1.80823,1.89807,0.14401,0.33604,0.49379,0.69439,0.84526,1.00555,1.13498,1.28411,1.5224,1.74007;;;figure;;;;;;;;;;;;"El-Sharkawy, Ibrahim I.; Uddin, Kutub; Miyazaki, Takahiko; Baran Saha, Bidyut; Koyama, Shigeru; Kil, Hyun-Sig et al. (2015): Adsorption of ethanol onto phenol resin based adsorbents for developing next generation cooling systems. In: International Journal of Heat and Mass Transfer 81, S. 171–178. DOI: 10.1016/j.ijheatmasstransfer.2014.10.012."

File: python_wrapper/sorpproplib/data/JSON/experimental_data/ads/Isobutane.csv
refrigerant;sorbent;sorbent-subtype;type;prop-diameter-crystal;prop-diameter-pore;prop-diameter-pellet;prop-diameter-extrudate;prop-length-extrudate;prop-area-surface;prop-volume-pore;props-porosity-pellet;props-density-bulk;props-density-pellet;props-density-solid;measurements-procedure;measurements-type;pressures;temperatures;loadings;adsorptionPotentials;volumetricLoadings;uncertainty-data-source;uncertainty-pressure-abs;uncertainty-pressure-rel;uncertainty-temperature-abs;uncertainty-temperature-rel;uncertainty-loading-abs;uncertainty-loading-rel;uncertainty-adsorptionPotential-abs;uncertainty-adsorptionPotential-rel;uncertainty-volumetricLoading-abs;uncertainty-volumetricLoading-rel;comment;literature
-;-;-;-;in mm;in mm;in mm;in mm;in mm;in m2/g;in cm3/g;in -;in kg/m3;in kg/m3;in kg/m3;-;-;in Pa;in K;in kg/kg;in J/mol;in m3/kg;-;in Pa;in %;in K;in %;in kg/kg;in %;in J/mol;in %;in m3/kg;in %;-;-
Isobutane;zeolite pellet;13X;ads;0.001;0.0000005;;0.8;;;;0.395;;1357;;gravimetric;isotherms;81.1,1638.9,7093.2,17428.5,27648.8,35487.9,46695.5,56451.5,67078.5,79157.4,92804.3,100585.8,110458,124975.9,134731.9,147275.4,486.3,1758.4,6748.4,12844.5,20334.5,29625.1,41006.7,50704.8,61447.7,76662.5,90541.7,103433.6,112957.3,128346.5,139089.9,149600.7,2808,5475.8,9015.6,13021.1,22136.8,26143.2,35782.4,41357.1,59358.6,70624.4,75270,82877.6,89033,98092.3,109648.6,122250.3,137290.9,149834.4,1131.6,2754.5,4029.2,6639.7,11108.4,16797.9,23533.2,31430,42462.9,52741,65923,77536.9,89499.5,105817.6,115341.4,126491,142054.3,152100.7;333,333,333,333,333,333,333,333,333,333,333,333,333,333,333,333,353,353,353,353,353,353,353,353,353,353,353,353,353,353,353,353,373,373,373,373,373,373,373,373,373,373,373,373,373,373,373,373,373,373,393,393,393,393,393,393,393,393,393,393,393,393,393,393,393,393,393,393;0.030922,0.069141,0.086312,0.092368,0.094383,0.096905,0.098247,0.099168,0.09992,0.100588,0.101255,0.102177,0.102677,0.103343,0.104096,0.104764,0.03572,0.056429,0.07259,0.078227,0.083359,0.087143,0.089578,0.089489,0.091505,0.092423,0.092921,0.093673,0.094173,0.094502,0.094497,0.095502,0.040433,0.053901,0.063497,0.069219,0.075865,0.077968,0.081331,0.082254,0.085697,0.086954,0.087541,0.087201,0.088292,0.088456,0.088955,0.089202,0.089784,0.090283,0.011306,0.023007,0.034119,0.044388,0.05533,0.061304,0.065847,0.069715,0.073162,0.075682,0.077696,0.079627,0.081136,0.082222,0.082555,0.083559,0.084394,0.084641;;;figure;50;;0.1;;;;;;;;;"Lamia, Nabil; Wolff, Luc; Leflaive, Philibert; Sá Gomes, Pedro; Grande, Carlos A.; Rodrigues, Alírio E. (2007): Propane/Propylene Separation by Simulated Moving Bed I. Adsorption of Propane, Propylene and Isobutane in Pellets of 13X Zeolite. In: Separation Science and Technology 42 (12), S. 2539–2566. DOI: 10.1080/01496390701515219."
Isobutane;mof powder;cubtc;ads;0.0016;;;;;1500-2100;;;350;;;gravimetric;isotherms;581.5,1222.4,1725.2,2438.2,6273.5,11839.7,22116.5,34317.5,47247.9,59316.9,72447,82261.7,98707.7,990.6,2240.7,4209,5119.4,7022.5,12314.1,20666.2,28886.8,40026.2,53288,67678,82532.5,99177,1914.6,4026.1,5541.8,7317,11339.5,15573.7,23060.5,32539.6,40031.9,52232,64698.4,82469.7,98451.3,3312.5,5895.9,8214.5,10201.9,14506.4,19606.4,25631.3,33909.3,44905.3,57629,70289.9,83350.2,98269.1;323,323,323,323,323,323,323,323,323,323,323,323,323,343,343,343,343,343,343,343,343,343,343,343,343,343,373,373,373,373,373,373,373,373,373,373,373,373,373,423,423,423,423,423,423,423,423,423,423,423,423,423;0.053637786,0.13151568,0.228869004,0.28647813,0.324552542,0.338748352,0.344902678,0.3470444,0.349172174,0.348932138,0.348671179,0.347284436,0.345765179,0.014287058,0.048835911,0.122713406,0.18588229,0.255787282,0.302972586,0.314729099,0.322513692,0.32666346,0.32957934,0.32929339,0.327806099,0.327872937,0.02976732,0.066683401,0.100034982,0.153251397,0.232652035,0.267142187,0.290042629,0.302968517,0.306793394,0.311717321,0.313456852,0.315488146,0.314772689,0.011061398,0.020945286,0.02924424,0.035960588,0.056540298,0.077898817,0.111557853,0.150736545,0.192642227,0.221797544,0.239031286,0.250693646,0.256358602;;;figure;50;;0.1;;;;;;;;;"Lamia, Nabil; Jorge, Miguel; Granato, Miguel A.; Almeida Paz, Filipe A.; Chevreau, Hubert; Rodrigues, Alírio E. (2009): Adsorption of propane, propylene and isobutane on a metal–organic framework. Molecular simulation and experiment. In: Chemical Engineering Science 64 (14), S. 3246–3259. DOI: 10.1016/j.ces.2009.04.010."

File: python_wrapper/sorpproplib/data/JSON/experimental_data/ads/Methanol.csv
refrigerant;sorbent;sorbent-subtype;type;prop-diameter-crystal;prop-diameter-pore;prop-diameter-pellet;prop-diameter-extrudate;prop-length-extrudate;prop-area-surface;prop-volume-pore;props-porosity-pellet;props-density-bulk;props-density-pellet;props-density-solid;measurements-procedure;measurements-type;pressures;temperatures;loadings;adsorptionPotentials;volumetricLoadings;uncertainty-data-source;uncertainty-pressure-abs;uncertainty-pressure-rel;uncertainty-temperature-abs;uncertainty-temperature-rel;uncertainty-loading-abs;uncertainty-loading-rel;uncertainty-adsorptionPotential-abs;uncertainty-adsorptionPotential-rel;uncertainty-volumetricLoading-abs;uncertainty-volumetricLoading-rel;comment;literature
-;-;-;-;in mm;in mm;in mm;in mm;in mm;in m2/g;in cm3/g;in -;in kg/m3;in kg/m3;in kg/m3;-;-;in Pa;in K;in kg/kg;in J/mol;in m3/kg;-;in Pa;in %;in K;in %;in kg/kg;in %;in J/mol;in %;in m3/kg;in %;-;-
Methanol;activated carbon;G32-H;ads;;;;;;921;;0.77;370;;2174;gravimetric;isobars;3200,3200,3200,3200,3200,3200,3200,3200,3200,3200,3200,28000,28000,28000,28000,28000,28000,28000,28000;288.06,293.03,303.03,313.03,323.03,332.91,343.15,353.21,368.06,383.09,393.15,313.09,322.671,332.372,342.072,351.593,366.024,380.455,390.036;0.356737,0.341904,0.292213,0.211743,0.133498,0.078616,0.048949,0.033004,0.022621,0.016687,0.014091,0.374907,0.356366,0.337454,0.309642,0.262176,0.168727,0.096415,0.069345;;;figure;;;;;;;;;;;;"Henninger, S. K.; Schicktanz, M.; Hügenell, P.P.C.; Sievers, H.; Henning, H.-M. (2012): Evaluation of methanol adsorption on activated carbons for thermally driven chillers part I. Thermophysical characterisation. In: International Journal of Refrigeration 35 (3), S. 543–553. DOI: 10.1016/j.ijrefrig.2011.10.004."
Methanol;activated carbon;Norit R 1 Extra;ads;;;;;;1045;;0.87;370;;2139;gravimetric;isobars;3200,3200,3200,3200,3200,3200,3200,3200,3200,3200,3200,28000,28000,28000,28000,28000,28000,28000,28000;288.117,292.717,303.047,313.151,322.954,333.133,343.237,352.964,368.045,382.974,393.003,313.076,322.577,332.304,341.88,351.531,365.933,380.184,389.761;0.33728,0.297949,0.206176,0.128454,0.077429,0.046077,0.030182,0.019437,0.012924,0.00922,0.007376,0.4137,0.365484,0.319143,0.253597,0.181962,0.104253,0.061671,0.045774;;;figure;;;;;;;;;;;;"Henninger, S. K.; Schicktanz, M.; Hügenell, P.P.C.; Sievers, H.; Henning, H.-M. (2012): Evaluation of methanol adsorption on activated carbons for thermally driven chillers part I. Thermophysical characterisation. In: International Journal of Refrigeration 35 (3), S. 543–553. DOI: 10.1016/j.ijrefrig.2011.10.004."
Methanol;activated carbon;RÜTGERS CG1-3;ads;;;;;;1009;;0.84;420;;2259;gravimetric;isobars;3200,3200,3200,3200,3200,3200,3200,3200,3200,3200,3200,7540,7540,7540,7540,7540,7540,7540,7540,7540,7540,28500,28500,28500,28500,28500,28500,28500,28500;288.212,292.934,302.977,312.96,322.944,333.047,342.792,353.016,367.665,383.031,393.016,293.115,302.8,312.784,322.947,332.75,343.033,353.017,367.904,382.971,392.956,312.727,322.472,331.978,341.424,351.108,365.515,379.804,389.37;0.390162,0.338514,0.269768,0.185047,0.112957,0.060186,0.033422,0.020774,0.012578,0.007353,0.00548,0.388669,0.359304,0.312106,0.241502,0.16384,0.102523,0.06127,0.031525,0.021471,0.017369,0.429505,0.371534,0.343284,0.29943,0.241458,0.145956,0.080547,0.056384;;;figure;;;;;;;;;;;;"Henninger, S. K.; Schicktanz, M.; Hügenell, P.P.C.; Sievers, H.; Henning, H.-M. (2012): Evaluation of methanol adsorption on activated carbons for thermally driven chillers part I. Thermophysical characterisation. In: International Journal of Refrigeration 35 (3), S. 543–553. DOI: 10.1016/j.ijrefrig.2011.10.004."
Methanol;activated carbon;Norit RX 3 Extra;ads;;;;;;1111;;0.75;370;;2169;gravimetric;isobars;3200,3200,3200,3200,3200,3200,3200,3200,3200,3200,3200,28000,28000,28000,28000,28000,28000,28000,28000;288.117,292.905,302.842,313.019,322.896,332.952,342.828,352.764,367.847,382.811,393.106,313.075,322.712,332.349,341.926,351.564,365.87,380.236,389.813;0.378252,0.346687,0.267585,0.181054,0.114954,0.068546,0.042199,0.026625,0.017755,0.0126,0.00966,0.424025,0.395447,0.360183,0.3082,0.243958,0.151123,0.087638,0.062776;;;figure;;;;;;;;;;;;"Henninger, S. K.; Schicktanz, M.; Hügenell, P.P.C.; Sievers, H.; Henning, H.-M. (2012): Evaluation of methanol adsorption on activated carbons for thermally driven chillers part I. Thermophysical characterisation. In: International Journal of Refrigeration 35 (3), S. 543–553. DOI: 10.1016/j.ijrefrig.2011.10.004."
Methanol;activated carbon;CarboTech C40/1;ads;;;;;;1288;;0.82;380;;2142;gravimetric;isobars;3100,3100,3100,3100,3100,3100,3100,3100,3100,3100,3100,7710,7710,7710,7710,7710,7710,7710,7710,7710,7710,28320,28320,28320,28320,28320,28320,28320,28320,28320;288.067,292.861,302.927,312.993,322.937,333.061,342.946,353.129,367.985,383.14,393.144,293.157,302.683,313.049,323.055,333.12,343.065,353.069,368.044,383.14,393.144,312.924,322.57,332.036,341.742,351.149,365.527,379.845,383.139,389.429;0.376335,0.311712,0.188404,0.104078,0.056137,0.031956,0.019656,0.013295,0.006911,0.005724,0.006417,0.458359,0.378862,0.264092,0.157862,0.089872,0.052327,0.031858,0.01842,0.011664,0.009016,0.470143,0.425544,0.342707,0.246503,0.157726,0.078205,0.042495,0.039137,0.030939;;;figure;;;;;;;;;;;;"Henninger, S. K.; Schicktanz, M.; Hügenell, P.P.C.; Sievers, H.; Henning, H.-M. (2012): Evaluation of methanol adsorption on activated carbons for thermally driven chillers part I. Thermophysical characterisation. In: International Journal of Refrigeration 35 (3), S. 543–553. DOI: 10.1016/j.ijrefrig.2011.10.004."
Methanol;activated carbon;CarboTech A35/1;ads;;;;;;1414;;0.88;330;;2191;gravimetric;isobars;2910,2910,2910,2910,2910,2910,2910,2910,2910,2910,2910,2910,2910,2910,2910,2910,2910,2910,2910,7130,7130,7130,7130,7130,7130,7130,7130,7130,27900,27900,27900,27900,27900,27900,27900,27900;288.099,293.085,302.995,312.899,323.159,332.877,343.133,353.149,367.842,293.265,298.07,303.234,313.079,323.099,332.996,343.132,353.148,363.104,368.021,288.025,293.066,303.035,313.125,322.971,333.052,343.01,353.147,368.141,312.613,322.334,331.941,341.608,351.094,365.496,379.892,389.489;0.433086,0.348699,0.204089,0.110037,0.060967,0.033457,0.020446,0.013383,0.007435,0.352045,0.275465,0.207435,0.112639,0.062454,0.037175,0.025651,0.017472,0.014126,0.011896,0.574349,0.537175,0.4,0.250186,0.144238,0.079926,0.047955,0.030855,0.019703,0.569517,0.513383,0.400743,0.275093,0.171747,0.082156,0.042379,0.029368;;;figure;;;;;;;;;;;;"Henninger, S. K.; Schicktanz, M.; Hügenell, P.P.C.; Sievers, H.; Henning, H.-M. (2012): Evaluation of methanol adsorption on activated carbons for thermally driven chillers part I. Thermophysical characterisation. In: International Journal of Refrigeration 35 (3), S. 543–553. DOI: 10.1016/j.ijrefrig.2011.10.004."
Methanol;activated carbon;207C;ads;;;;;;;;;;;;gravimetric;isosteres;4500,7500,11900,19250,30350,3250,4950,8050,13350,20300,4150,7900,12250,17500,27050,4450,6900,10650,18550,28500,3250,5050,7250,10300,16350;292.95,302.85,313.05,322.95,333.05,292.75,302.95,313.05,322.85,332.95,312.75,322.65,332.85,342.95,352.85,322.65,332.95,342.95,353.05,362.95,322.95,332.85,343.05,352.85,362.85;0.13,0.13,0.13,0.13,0.13,0.11,0.11,0.11,0.11,0.11,0.08,0.08,0.08,0.08,0.08,0.06,0.06,0.06,0.06,0.06,0.04,0.04,0.04,0.04,0.04;;;table;;;;;;;;;;;;"Zhao, Yongling; Hu, Eric; Blazewicz, Antoni (2012): A comparison of three adsorption equations and sensitivity study of parameter uncertainty effects on adsorption refrigeration thermal performance estimation. In: Heat Mass Transfer 48 (2), S. 217–226. DOI: 10.1007/s00231-011-0875-8."
Methanol;activated carbon;207EA;ads;;;;;;;;;;;;gravimetric;isosteres;4050,6650,10700,17600,26400,4450,7300,12450,18750,26500,5750,8950,13600,20750,29350,4150,7950,10200,17250,24250,3550,4850,6800,9250,14500;293.05,302.95,313.05,322.75,332.95,302.85,312.95,322.85,332.95,342.75,312.75,322.95,333.05,342.65,353.05,322.75,332.85,342.75,352.95,363.05,327.85,332.95,342.85,353.05,363.05;0.24,0.24,0.24,0.24,0.24,0.2,0.2,0.2,0.2,0.2,0.17,0.17,0.17,0.17,0.17,0.11,0.11,0.11,0.11,0.11,0.06,0.06,0.06,0.06,0.06;;;table;;;;;;;;;;;;"Zhao, Yongling; Hu, Eric; Blazewicz, Antoni (2012): A comparison of three adsorption equations and sensitivity study of parameter uncertainty effects on adsorption refrigeration thermal performance estimation. In: Heat Mass Transfer 48 (2), S. 217–226. DOI: 10.1007/s00231-011-0875-8."
Methanol;activated carbon;WS-480;ads;;;;;;;;;;;;gravimetric;isosteres;8520,14050,18150,22950,28800,5850,10050,16900,21300,26600,4900,8500,14050,18200,22700,3450,5700,9650,12950,15500,3000,5050,8600,13800,20450;302.85,313.05,317.95,322.85,327.95,302.95,313.05,322.85,328.05,332.85,308.05,317.85,327.95,333.05,338.05,312.75,322.95,332.85,337.65,342.85,322.95,332.75,342.85,352.95,363.05;0.22,0.22,0.22,0.22,0.22,0.19,0.19,0.19,0.19,0.19,0.15,0.15,0.15,0.15,0.15,0.09,0.09,0.09,0.09,0.09,0.05,0.05,0.05,0.05,0.05;;;table;;;;;;;;;;;;"Zhao, Yongling; Hu, Eric; Blazewicz, Antoni (2012): A comparison of three adsorption equations and sensitivity study of parameter uncertainty effects on adsorption refrigeration thermal performance estimation. In: Heat Mass Transfer 48 (2), S. 217–226. DOI: 10.1007/s00231-011-0875-8."
Methanol;activated carbon;207EA;ads;;;;0.004;0.01;951;0.663;;;;;volumetric;isotherms;89,118.6,158.2,217.5,286.7,355.9,454.8,514.9,527.4,577.2,627.1,720.5,751.6,919.8,1025.7,1168.9,1224.9,1380.7,1492.8,1598.6,1698.3,1816.6,1903.8,2090.7,2152.9,2389.6,2458.1,2676.1,2763.3,3074.7,3249.1,3529.3,3647.7,4040,4145.9,4588.1,4631.7,5005.4,5179.8,5541,290.7,440.2,539.9,695.6,751.6,926,969.6,1031.9,1150.2,1287.2,1380.7,1548.8,1598.6,1773,1829.1,1991,2215.2,2277.5,2427,2588.9,2778.1,2919,3171.1,3235.3,3606.1,3712.4,4055.9,4209.2,4545.3,4715.8,5037.1,5239.8,5585.8,5763.8,6072.7,6327.3,6426.2,6868.6,7288.8,7738.6,8188.4,8354,8952.2,9224.1,9958.1,826.4,1097.3,1483.4,1754.3,1994.1,2349.1,2523.5,2707.2,2984.4,3158.8,3557.4,3890.6,4750,5214,5577.4,5750.1,6009,6205.2,6558.3,6683.9,7131.1,7327.3,7845.2,8143.4,8653.4,8983,9524.4,9885.4,10387.6,10756.4,11297.8,11337.1,12074.7,12223.7,12882.9,13086.9,13730.3,13973.6,14530.7,14813.2,15236.9,15637.1,16351.2,163.1,186.6,351.4,484.8,696.7,853.6,1049.8,1128.3,1222.4,1434.3,1540.2,1724.6,2042.4,2344.5,2509.3,2721.2,3003.7,3172.4,3572.6,3690.3,3913.9,4066.9,4282.7,4408.3,4765.3,5196.9,5216.5,5608.8,5761.8,6020.8,6252.3,6542.6,6695.6,7154.7,7374.4,7927.6,8178.7,8704.4,9069.3,9544,9908.9,10415,10819.2,11344.9,11376.3,12074.7,12247.3,13008.4,13169.3,13855.9,14024.6,14648.4,14852.5,15370.3,15680.3,16492.4;278.15,278.15,278.15,278.15,278.15,278.15,278.15,278.15,278.15,278.15,278.15,278.15,278.15,278.15,278.15,278.15,278.15,278.15,278.15,278.15,278.15,278.15,278.15,278.15,278.15,278.15,278.15,278.15,278.15,278.15,278.15,278.15,278.15,278.15,278.15,278.15,278.15,278.15,278.15,278.15,288.15,288.15,288.15,288.15,288.15,288.15,288.15,288.15,288.15,288.15,288.15,288.15,288.15,288.15,288.15,288.15,288.15,288.15,288.15,288.15,288.15,288.15,288.15,288.15,288.15,288.15,288.15,288.15,288.15,288.15,288.15,288.15,288.15,288.15,288.15,288.15,288.15,288.15,288.15,288.15,288.15,288.15,288.15,288.15,288.15,298.15,298.15,298.15,298.15,298.15,298.15,298.15,298.15,298.15,298.15,298.15,298.15,298.15,298.15,298.15,298.15,298.15,298.15,298.15,298.15,298.15,298.15,298.15,298.15,298.15,298.15,298.15,298.15,298.15,298.15,298.15,298.15,298.15,298.15,298.15,298.15,298.15,298.15,298.15,298.15,298.15,298.15,298.15,298.15,298.15,298.15,298.15,298.15,298.15,298.15,298.15,298.15,298.15,298.15,298.15,298.15,298.15,298.15,298.15,298.15,298.15,298.15,298.15,298.15,298.15,298.15,298.15,298.15,298.15,298.15,298.15,298.15,298.15,298.15,298.15,298.15,298.15,298.15,298.15,298.15,298.15,298.15,298.15,298.15,298.15,298.15,298.15,298.15,298.15,298.15,298.15,298.15,298.15,298.15,298.15,298.15,298.15,298.15,298.15;0.056039,0.076124,0.085765,0.106854,0.126136,0.146221,0.166908,0.176286,0.180841,0.185902,0.195897,0.205133,0.2107,0.224615,0.232459,0.241693,0.246248,0.250294,0.256492,0.258642,0.263322,0.266103,0.269771,0.273817,0.27622,0.281404,0.283048,0.288106,0.289876,0.29683,0.304039,0.303908,0.310992,0.311871,0.316677,0.318567,0.322616,0.326405,0.326655,0.332976,0.068862,0.091003,0.110741,0.131617,0.140979,0.161222,0.164637,0.170457,0.18159,0.190951,0.196643,0.208408,0.210052,0.218907,0.221563,0.22852,0.235728,0.237625,0.243064,0.245971,0.250526,0.253788,0.258755,0.260109,0.266179,0.267382,0.272498,0.274555,0.279118,0.281224,0.285889,0.287693,0.291755,0.293509,0.298977,0.299124,0.305399,0.304236,0.311912,0.3109,0.317822,0.315409,0.322378,0.322273,0.328286,0.097577,0.122183,0.148622,0.162346,0.176198,0.190869,0.196181,0.20396,0.21218,0.216669,0.225393,0.231714,0.246693,0.252632,0.257079,0.258192,0.261376,0.262329,0.266946,0.266944,0.270763,0.274107,0.27633,0.280151,0.282374,0.286195,0.288577,0.292397,0.294301,0.298599,0.299387,0.304966,0.308302,0.304154,0.311476,0.308284,0.314331,0.311936,0.317347,0.316226,0.320045,0.319559,0.323214,0.020588,0.024892,0.045136,0.061235,0.081319,0.097418,0.116386,0.124515,0.129137,0.143721,0.150893,0.163006,0.17958,0.193604,0.200297,0.208265,0.21663,0.220453,0.228497,0.231444,0.236223,0.237815,0.241956,0.242352,0.250636,0.254535,0.257962,0.260745,0.262576,0.265122,0.266553,0.270215,0.272444,0.276422,0.278331,0.280554,0.283658,0.2862,0.287867,0.290569,0.296382,0.295736,0.301548,0.302495,0.308154,0.312606,0.309415,0.317293,0.312906,0.317996,0.31616,0.319178,0.32029,0.323231,0.321791,0.326001;;;figure;;;;;;;;;;;;"Wu, Jun W.; Madani, S. Hadi; Biggs, Mark J.; Phillip, Pendleton; Lei, Chen; Hu, Eric J. (2015): Characterizations of Activated Carbon–Methanol Adsorption Pair Including the Heat of Adsorptions. In: J. Chem. Eng. Data 60 (6), S. 1727–1731. DOI: 10.1021/je501113y."
Methanol;activated carbon;WS-480;ads;;;0.004;;;1231;0.464;;;;;volumetric;isotherms;137.4,168.4,255.2,335.9,428.9,490.9,577.7,670.7,769.9,850.5,962.7,1068.2,1189.2,1228.3,1306.4,1306.4,1419.6,1525.1,1571.9,1665.7,1733.9,1789.7,1994.2,2146,2254.4,2341.2,2511.6,2592.2,2737.8,2815.3,3032.2,3177.8,3410.1,3450.4,3769.5,3955.4,4311.6,4522.3,4894,5296.8,318,462.5,626.5,689,884.2,1028.7,1208.3,1270.8,1411.3,1442.6,1536.3,1551.9,1676.9,1860.4,1985.3,2059.5,2122,2188.3,2231.3,2383.5,2469.4,2586.5,2699.8,2820.8,2965.2,3238.5,3492.2,3566.4,3730.4,3839.7,4077.8,4257.3,4503.3,4717.9,4991.2,5209.8,5541.5,6002.1,6224.6,6384.7,6685.2,7251.1,7895.1,8102,8796.7,9503.2,2449.4,2606.8,2823.2,3029.8,3172.5,3290.5,3447.9,3669.2,3929.9,4205.3,5021.7,5607,5793.8,5956.1,6187.3,6398.8,6585.6,7436.4,7716.7,8410.1,9211.7,9477.3,9939.5,10288.7,10726.3,11296.8,12014.7,12113.1,12890,13047.4,13745.7,13967,14842.3,15673.3,16381.4,103.3,211.5,482,767.3,870.6,1126.3,1234.5,1441.1,1583.8,1770.7,2026.4,2218.3,2469.1,2562.6,2813.4,3049.5,3275.8,3403.6,3531.5,3713.5,3939.7,3988.9,4220.1,4529.9,4569.3,4692.2,5041.4,5425,5611.9,5793.9,5985.7,6197.1,6413.5,6590.6,6836.5,7426.6,7505.3,7677.4,7770.8,8410.1,8454.4,9118.3,9285.5,9492,9969,10323.1,10721.4,11326.3,11375.5,11990.2,12191.8,12924.5,13032.7,13829.3,13991.6,14891.5,15722.5,15806.1,16460.1;278.15,278.15,278.15,278.15,278.15,278.15,278.15,278.15,278.15,278.15,278.15,278.15,278.15,278.15,278.15,278.15,278.15,278.15,278.15,278.15,278.15,278.15,278.15,278.15,278.15,278.15,278.15,278.15,278.15,278.15,278.15,278.15,278.15,278.15,278.15,278.15,278.15,278.15,278.15,278.15,288.15,288.15,288.15,288.15,288.15,288.15,288.15,288.15,288.15,288.15,288.15,288.15,288.15,288.15,288.15,288.15,288.15,288.15,288.15,288.15,288.15,288.15,288.15,288.15,288.15,288.15,288.15,288.15,288.15,288.15,288.15,288.15,288.15,288.15,288.15,288.15,288.15,288.15,288.15,288.15,288.15,288.15,288.15,288.15,288.15,288.15,298.15,298.15,298.15,298.15,298.15,298.15,298.15,298.15,298.15,298.15,298.15,298.15,298.15,298.15,298.15,298.15,298.15,298.15,298.15,298.15,298.15,298.15,298.15,298.15,298.15,298.15,298.15,298.15,298.15,298.15,298.15,298.15,298.15,298.15,298.15,298.15,298.15,298.15,298.15,298.15,298.15,298.15,298.15,298.15,298.15,298.15,298.15,298.15,298.15,298.15,298.15,298.15,298.15,298.15,298.15,298.15,298.15,298.15,298.15,298.15,298.15,298.15,298.15,298.15,298.15,298.15,298.15,298.15,298.15,298.15,298.15,298.15,298.15,298.15,298.15,298.15,298.15,298.15,298.15,298.15,298.15,298.15,298.15,298.15,298.15,298.15,298.15,298.15,298.15,298.15,298.15,298.15,298.15,298.15;0.039002,0.04914,0.069625,0.091167,0.110173,0.130871,0.150088,0.170785,0.192326,0.211755,0.231913,0.252799,0.274218,0.283264,0.292176,0.297632,0.312531,0.327163,0.330488,0.344688,0.349755,0.358096,0.376676,0.38966,0.396309,0.404438,0.414359,0.421432,0.429241,0.432407,0.445072,0.448657,0.456252,0.461742,0.464476,0.469855,0.47227,0.476697,0.481013,0.486595,0.036469,0.058552,0.080235,0.089281,0.11043,0.129718,0.15007,0.159382,0.177473,0.180931,0.18971,0.193435,0.210595,0.22895,0.241986,0.248769,0.255952,0.262469,0.266593,0.279228,0.28641,0.296385,0.305828,0.313142,0.323382,0.340004,0.355429,0.359285,0.367529,0.373246,0.384281,0.391726,0.401296,0.408873,0.418576,0.425752,0.434256,0.448608,0.448866,0.456444,0.455767,0.462931,0.467696,0.469817,0.474181,0.479476,0.162691,0.1709,0.188159,0.201563,0.212957,0.217312,0.223844,0.240768,0.25551,0.269247,0.307271,0.329043,0.335909,0.342776,0.350312,0.356339,0.362702,0.382954,0.390152,0.405549,0.420774,0.426128,0.43399,0.437162,0.445862,0.449025,0.456206,0.452682,0.460028,0.459016,0.463683,0.46401,0.467832,0.471991,0.475819,0.006367,0.011895,0.029823,0.047415,0.055625,0.073051,0.080591,0.09718,0.105892,0.119967,0.136219,0.149288,0.167552,0.175093,0.191177,0.203741,0.221503,0.22921,0.235911,0.245963,0.258192,0.263388,0.272432,0.285831,0.293374,0.299069,0.311462,0.325529,0.33491,0.340603,0.349146,0.354167,0.358517,0.367061,0.371745,0.388487,0.393849,0.399542,0.396856,0.411249,0.414433,0.42983,0.426806,0.434007,0.437845,0.441687,0.450054,0.458413,0.45204,0.46241,0.458547,0.467404,0.470082,0.473404,0.4682,0.475542,0.483221,0.477351,0.484199;;;figure;;;;;;;;;;;;"Wu, Jun W.; Madani, S. Hadi; Biggs, Mark J.; Phillip, Pendleton; Lei, Chen; Hu, Eric J. (2015): Characterizations of Activated Carbon–Methanol Adsorption Pair Including the Heat of Adsorptions. In: J. Chem. Eng. Data 60 (6), S. 1727–1731. DOI: 10.1021/je501113y."
Methanol;activated carbon powder;Maxsorb III;ads;;;;;;3150;;;;;;gravimetric;isobars;9900,9900,9900,9900,9900,7400,7400,7400,7400,7400,5500,5500,5500,5500,5500;293.15,303.15,313.15,323.15,333.15,293.15,303.15,313.15,323.15,333.15,293.15,303.15,313.15,323.15,333.15;1.162,1.02,0.6553,0.3507,0.154,1.1438,0.8152,0.4818,0.2286,0.0908,0.9493,0.5952,0.3229,0.135,0.0443;;;table;;;0.2;;;;;;;;;"El-Sharkawy, I. I.; Hassan, M.; Saha, B. B.; Koyama, S.; Nasr, M. M. (2009): Study on adsorption of methanol onto carbon based adsorbents. In: International Journal of Refrigeration 32 (7), S. 1579–1586. DOI: 10.1016/j.ijrefrig.2009.06.011."
Methanol;activated carbon;HC-20C;ads;;;;;;;;;;;;gravimetric;isobars;9900,9900,9900,9900,9900,7400,7400,7400,7400,7400,5500,5500,5500,5500,5500;293.15,303.15,313.15,323.15,333.15,293.15,303.15,313.15,323.15,333.15,293.15,303.15,313.15,323.15,333.15;0.6685,0.5919,0.438,0.2888,0.1492,0.65,0.5164,0.3375,0.1971,0.1002,0.5873,0.4068,0.2586,0.1326,0.0601;;;table;;;0.2;;;;;;;;;"El-Sharkawy, I. I.; Hassan, M.; Saha, B. B.; Koyama, S.; Nasr, M. M. (2009): Study on adsorption of methanol onto carbon based adsorbents. In: International Journal of Refrigeration 32 (7), S. 1579–1586. DOI: 10.1016/j.ijrefrig.2009.06.011."
