Repository: carlesRT/sorpproplib_JSON

# SorpPropLib

A dynamic library for isotherm correlaiton of sorption working pairs. The library is developed to be linked to:

* a standalone batch calculation program with tabular text input and text output [sorpPropBatch](http://github.com/zhiyaoyang/sorppropbatch)

* Sorption system Simulation program (SorpSim)

* Available equations () forms include:
	* Antoine (7)
	* Duhring (2)
	* Toth (21)
	* NRTL ()
	* Custom (2)

* Available pairs (32) data include:
	* water (14)
		* LiBr
		* LiBr:CH3COOK
		* LiBr:CH3CH(OH)COONa
		* LiBr:H2N(CH2)2OH
		* LiBr:HO(CH2)3OH
		* LiBr:LiNO3-LiI-LiCl
		* LiBr:LiI-OH(CH2)3OH
		* liBr:LiNO3-LiI-LiCl
		* LiCl
		* CaCl2
		* Zeolite:5A
		* Zeolite:13X

File: python_wrapper/sorpproplib/data/JSON/experimental_data/ads/Propylene.csv
refrigerant;sorbent;sorbent-subtype;type;prop-diameter-crystal;prop-diameter-pore;prop-diameter-pellet;prop-diameter-extrudate;prop-length-extrudate;prop-area-surface;prop-volume-pore;props-porosity-pellet;props-density-bulk;props-density-pellet;props-density-solid;measurements-procedure;measurements-type;pressures;temperatures;loadings;adsorptionPotentials;volumetricLoadings;uncertainty-data-source;uncertainty-pressure-abs;uncertainty-pressure-rel;uncertainty-temperature-abs;uncertainty-temperature-rel;uncertainty-loading-abs;uncertainty-loading-rel;uncertainty-adsorptionPotential-abs;uncertainty-adsorptionPotential-rel;uncertainty-volumetricLoading-abs;uncertainty-volumetricLoading-rel;comment;literature
-;-;-;-;in mm;in mm;in mm;in mm;in mm;in m2/g;in cm3/g;in -;in kg/m3;in kg/m3;in kg/m3;-;-;in Pa;in K;in kg/kg;in J/mol;in m3/kg;-;in Pa;in %;in K;in %;in kg/kg;in %;in J/mol;in %;in m3/kg;in %;-;-
Propylene;zeolite pellet;13X;ads;0.002;;0.79;1.5-1.9;4-7;;;0.39;630-680;1358;2234;gravimetric;isotherms;207.5,318.2,344.9,453.1,789.2,1625.5,3100.7,5874.3,14804.7,26095.1,36896.6,61022.6,84146.1,99880.1,575.3,1658.5,4204.9,8025.4,15779.1,32658.6,49669.9,63213.8,79782.7,90644.8,102906.9,339.9,720.4,1842.5,2832.1,5058.4,7042.1,10921.2,21238.4,32976.8,47856,61620.2,73823.2,90503.5,101191.8,401,921.6,1666.8,2417.8,3331.1,4531.4,5838.6,8260.3,10799.7,14576.9,17912.4,22537.4,27727.5,34150.4,41190,50304.4,63781.5,74461.5,84198.3,94104.4,101043.5,540.3,2244.7,3732,5829.7,8763.7,12710.2,17321.8,22897.6,27581.1,32601.3,39355.2,50469.2,63930.4,74777.8,85008.5,99887.7,767.5,4322,6492.3,9387.4,13178.6,16580.4,20873.8,25116.9,29749.5,35897.4,42035.8,49356.1,58466.7,66849.8,76855.1,85069,94910.8,103413.5;303,303,303,303,303,303,303,303,303,303,303,303,303,303,323,323,323,323,323,323,323,323,323,323,323,343,343,343,343,343,343,343,343,343,343,343,343,343,343,373,373,373,373,373,373,373,373,373,373,373,373,373,373,373,373,373,373,373,373,373,423,423,423,423,423,423,423,423,423,423,423,423,423,423,423,423,473,473,473,473,473,473,473,473,473,473,473,473,473,473,473,473,473,473;0.020699445,0.00287068,0.034635834,0.062302421,0.08033864,0.0899749,0.095926238,0.100245302,0.105213657,0.108965487,0.110255652,0.112440011,0.113696091,0.114398823,0.042629301,0.066612649,0.080459829,0.087551528,0.092615825,0.098243148,0.100695135,0.102308051,0.103835125,0.104408251,0.104988951,0.017421433,0.028284739,0.046017983,0.058011971,0.069296074,0.074532898,0.08121474,0.088342627,0.092096981,0.09515197,0.097380514,0.098473324,0.100103493,0.101597745,0.007584873,0.013940597,0.02019533,0.025527674,0.031783248,0.03691361,0.042863686,0.049742461,0.055699689,0.060741684,0.064756933,0.068573986,0.071574271,0.074479457,0.077285334,0.079693136,0.083047312,0.085873388,0.087259915,0.088442356,0.089403457,0.003179545,0.008312432,0.01231674,0.017247223,0.022796699,0.027634607,0.033603618,0.03763107,0.041038266,0.044345313,0.048071895,0.053155128,0.059070697,0.06200071,0.065029189,0.068084178,0.002668276,0.00750408,0.009770495,0.012553228,0.015341432,0.017716833,0.020815164,0.022990687,0.02557817,0.027661959,0.0312825,0.033987385,0.037009973,0.039925678,0.043158244,0.046278036,0.0487923,0.050479277;;;figure;;;;;;;;;;;;"Da Silva, Francisco A.; Rodrigues, Alírio E. (1999): Adsorption Equilibria and Kinetics for Propylene and Propane over 13X and 4A Zeolite Pellets. In: Ind. Eng. Chem. Res. 38 (5), S. 2051–2057. DOI: 10.1021/ie980640z."
Propylene;zeolite pellet;13X;ads;0.001;0.0000005;;0.8;;;;0.395;;1357;;gravimetric;isotherms;349,836,4957,12793,25511,33967,38642,55210,66141,82709,106634,125333,151596,293,1390,2418,6265,15270,28675,35274,41324,51017,59817,78792,89448,103885,126434,149878,2283,5719,8673,16372,21596,27645,36170,42700,50194,67174,76524,90892,106705,130560,150497,2012,5585,9983,15138,22011,29367,39266,49577,59958,69445,80926,90069,103819,113581,125062,148711,113672.1,125224.1,149152.1;333,333,333,333,333,333,333,333,333,333,333,333,333,353,353,353,353,353,353,353,353,353,353,353,353,353,353,353,373,373,373,373,373,373,373,373,373,373,373,373,373,373,373,393,393,393,393,393,393,393,393,393,393,393,393,393,393,393,393,393,393,393;0.035243,0.06018,0.081983,0.090997,0.096015,0.097762,0.098562,0.100675,0.101768,0.102428,0.103307,0.103749,0.104338,0.017084,0.035035,0.052985,0.069701,0.08075,0.087513,0.089477,0.091078,0.092607,0.094427,0.095595,0.096616,0.097637,0.098516,0.099396,0.036343,0.050007,0.058438,0.067815,0.072177,0.075885,0.08003,0.082067,0.083668,0.08658,0.088036,0.089203,0.09088,0.09234,0.092928,0.013669,0.028496,0.038889,0.046812,0.054663,0.060988,0.065642,0.069206,0.072261,0.075098,0.07641,0.077939,0.079469,0.080417,0.081438,0.083771,0.079727642,0.0804653,0.082711095;;;figure;50;;0.1;;;;;;;;;"Lamia, Nabil; Wolff, Luc; Leflaive, Philibert; Sá Gomes, Pedro; Grande, Carlos A.; Rodrigues, Alírio E. (2007): Propane/Propylene Separation by Simulated Moving Bed I. Adsorption of Propane, Propylene and Isobutane in Pellets of 13X Zeolite. In: Separation Science and Technology 42 (12), S. 2539–2566. DOI: 10.1080/01496390701515219."
Propylene;zeolite pellet;4A;ads;0.0034;;1.6;3.2;8-12;;;0.34;>700;1700;2590;gravimetric;isotherms;120.2,259.8,746.1,1661.1,4391.1,9217,17422.2,30170.8,62831.3,80064.6,102246.1,573.3,1143.8,2009.8,2757.6,3975,6820.3,13449.3,27453,48644.6,59938.8,73501.4,84562.3,104764.2,4530.3,9175.7,18128.8,34761.2,52802.3,65198.1,80508.8,104783.2,3254.5,6160.1,13427.5,25409.4,40886.9,57938.4,68123,82265.7,94721.8,104966.3,1628,6454.6,12971.1,25830.2,46604.7,61910.9,77100.6,90545.2,105270.1;303,303,303,303,303,303,303,303,303,303,303,343,343,343,343,343,343,343,343,343,343,343,343,343,383,383,383,383,383,383,383,383,423,423,423,423,423,423,423,423,423,423,473,473,473,473,473,473,473,473,473;0.039375696,0.02266499,0.049887636,0.061857639,0.066594976,0.071452661,0.074666711,0.076419333,0.078764437,0.079541229,0.080921865,0.006440725,0.014947144,0.020293796,0.026856132,0.030683284,0.036210879,0.042403754,0.062870919,0.064374007,0.065276617,0.067879249,0.069147112,0.070468416,0.008078468,0.017128558,0.026844349,0.041111485,0.047174334,0.051479092,0.053107998,0.056735693,0.004372506,0.008441617,0.016092555,0.024954969,0.03229578,0.03823786,0.041572258,0.045693548,0.048539822,0.050658957,0.001639427,0.005950075,0.009286999,0.01541465,0.023723716,0.028634001,0.033544286,0.037301586,0.04148347;;;figure;;;;;;;;;;;;"Da Silva, Francisco A.; Rodrigues, Alírio E. (1999): Adsorption Equilibria and Kinetics for Propylene and Propane over 13X and 4A Zeolite Pellets. In: Ind. Eng. Chem. Res. 38 (5), S. 2051–2057. DOI: 10.1021/ie980640z."
Propylene;zeolite crystal;5A;ads;0.001;0.00005;1.65-2.5;;;;;0.35;;1130;1740;gravimetric;isotherms;2603,5314.5,10141,15780.9,25325.4,32483.7,41269,51030.4,61388.3,75596.5,86279.8,98047.7,2440.3,5097.6,10086.8,15401.3,19739.7,25379.6,31290.7,38015.2,47288.5,58514.1,70824.3,86388.3,99132.3,2440.3,4826.5,9815.6,14316.7,21908.9,29067.2,37093.3,45227.8,54338.4,65835.1,72125.8,79718,90455.5,2603,4934.9,9978.3,14696.3,19739.7,25705,33026,42190.9,52765.7,59869.8,72939.3,82321,89479.4;323,323,323,323,323,323,323,323,323,323,323,323,343,343,343,343,343,343,343,343,343,343,343,343,343,373,373,373,373,373,373,373,373,373,373,373,373,373,423,423,423,423,423,423,423,423,423,423,423,423,423;0.098660579,0.107849111,0.11550047,0.121752257,0.126897347,0.131044726,0.134125384,0.137419386,0.140241674,0.143805407,0.14708384,0.149766003,0.077883287,0.090766841,0.102109855,0.108482411,0.112448006,0.116852913,0.120098103,0.123329827,0.126632666,0.130132438,0.133497975,0.136807126,0.139357158,0.059296666,0.073108499,0.085028427,0.091877325,0.097056079,0.101434476,0.106028742,0.11004399,0.113465073,0.117191234,0.117428564,0.12052942,0.123575993,0.027199923,0.036510486,0.052932105,0.060585147,0.067424367,0.074709633,0.079085084,0.085506873,0.090056956,0.093974579,0.098597039,0.101666756,0.104775607;;;figure;40;;;;;;;;;;;"Grande, Carlos A.; Gigola, Carlos; Rodrigues, Alírio E. (2002): Adsorption of Propane and Propylene in Pellets and Crystals of 5A Zeolite. In: Ind. Eng. Chem. Res. 41 (1), S. 85–92. DOI: 10.1021/ie010494o."
Propylene;zeolite pellet;5A;ads;0.0011;0.00005;1.65-2.5;;;;;0.35;;1130;1740;gravimetric;isotherms;2025.1,5001.9,7230.1,9951.8,14255.6,19704.6,25592,34808.3,41515.9,58153.3,77030.6,88762,98200.5,2656.3,5414.5,9435.8,14609,21641.6,30201.7,39855.4,51254.4,63638.6,80769.4,99973.3,2326.4,4543.9,8777.5,12638.1,16446.9,24018.9,32465.8,39608.3,50405.3,56185.4,63167.2,71021.8,78549.4,87606.4,99498.5,2116.1,5740.1,10135.2,14980.4,19610.2,25494.7,33396.7,40921.1,48447.2,58098.8,65627.6,75227.6,87008.2,98299.9;323,323,323,323,323,323,323,323,323,323,323,323,323,343,343,343,343,343,343,343,343,343,343,343,373,373,373,373,373,373,373,373,373,373,373,373,373,373,373,423,423,423,423,423,423,423,423,423,423,423,423,423,423;0.068384627,0.076539681,0.0796843,0.082111459,0.084820553,0.087884379,0.090373816,0.093140138,0.095197837,0.098730852,0.101684429,0.10308316,0.104631694,0.058500096,0.066727527,0.072516858,0.076512329,0.079356919,0.082483023,0.085033476,0.088008514,0.090121758,0.093008429,0.096247727,0.041743523,0.048325636,0.056047689,0.06083468,0.064762403,0.069682366,0.074097793,0.076727356,0.080205247,0.0821224,0.083749203,0.085588929,0.087214469,0.088549238,0.090949888,0.021620991,0.032281052,0.040718881,0.044858265,0.048067687,0.051488349,0.055619317,0.058318732,0.060445863,0.063640557,0.064907999,0.06717231,0.070289577,0.072691909;;;figure;40;;;;;;;;;;;"Grande, Carlos A.; Gigola, Carlos; Rodrigues, Alírio E. (2002): Adsorption of Propane and Propylene in Pellets and Crystals of 5A Zeolite. In: Ind. Eng. Chem. Res. 41 (1), S. 85–92. DOI: 10.1021/ie010494o."
Propylene;carbon molecular sieve;4A;ads;;0.0003;1.1;;2.3-5;;0.31;0.315;;900;;volumetric;isotherms;540,4499,12238,35093,82424,123275,166287,1260,3059,4859,5759,9178,15837,26995,29694,35093,38332,40132,75945,98260,103839,133353,143611,184643,244751,3239,15657,44811,76845,127774,205339,282903;343,343,343,343,343,343,343,373,373,373,373,373,373,373,373,373,373,373,373,373,373,373,373,373,373,423,423,423,423,423,423,423;0.02547255,0.03564701,0.043799118,0.052217591,0.057934544,0.060418932,0.062296109,0.014757786,0.019609159,0.024191222,0.025740598,0.028974426,0.03550983,0.039348344,0.039347502,0.041974541,0.042108775,0.043927461,0.049243395,0.050046697,0.050854207,0.053004061,0.053069285,0.055081538,0.056415887,0.012668106,0.022773555,0.031257672,0.036574027,0.041145149,0.044901187,0.046905445;;;figure;500;;0.5;;;;;;;;;"Grande, Carlos A.; Silva, Viviana M.T.M.; Gigola, Carlos; Rodrigues, Alı́rio E. (2003): Adsorption of propane and propylene onto carbon molecular sieve. In: Carbon 41 (13), S. 2533–2545. DOI: 10.1016/S0008-6223(03)00304-X."
Propylene;mof powder;cubtc;ads;0.0016;;;;;1500-2100;;;350;;;gravimetric;isotherms;75.7,1118.7,2714.7,5205,9274.4,13959.9,18505.5,25734.2,34063.5,39983.2,52027.9,63865.9,75910.4,88023.5,99104.1,553.8,2557,4699.7,8081.5,12700.9,17524.2,23723.2,33363.4,39904.1,50918.5,59798,70397.9,80309.2,90495.4,98961,415.9,3174.2,6898.1,12688.2,19164.2,27911,35485,41199.9,47602.6,53798.3,59994.1,69837.5,79749.8,90212.3,99297.6,1790.8,5234,9640.4,14667.2,19693.6,26784.7,35184.9,40141.9,49711.4,59624.5,70914.9,80138.8,92185.1,98999.7;323,323,323,323,323,323,323,323,323,323,323,323,323,323,323,343,343,343,343,343,343,343,343,343,343,343,343,343,343,343,373,373,373,373,373,373,373,373,373,373,373,373,373,373,373,423,423,423,423,423,423,423,423,423,423,423,423,423,423;0.033632653,0.085601553,0.149795879,0.211841614,0.254915699,0.282085324,0.297942653,0.309189726,0.317368765,0.321900753,0.325153517,0.327185127,0.329215054,0.33063272,0.330530887,0.015894359,0.051343595,0.096575949,0.143019779,0.18303172,0.211117001,0.234909307,0.259281051,0.271757273,0.284498177,0.291143409,0.296549393,0.300739273,0.302480533,0.304237362,0.014366865,0.040636405,0.077293329,0.121268761,0.153314166,0.184115274,0.200862169,0.213651464,0.224294272,0.232187169,0.240385985,0.248856637,0.257326868,0.264263292,0.267543408,0.007015955,0.017074275,0.025289503,0.038696529,0.049963379,0.061211294,0.079785291,0.087995469,0.103195513,0.115946516,0.132659326,0.14021853,0.1511155,0.15655641;;;figure;50;;0.1;;;;;;;;;"Lamia, Nabil; Jorge, Miguel; Granato, Miguel A.; Almeida Paz, Filipe A.; Chevreau, Hubert; Rodrigues, Alírio E. (2009): Adsorption of propane, propylene and isobutane on a metal–organic framework. Molecular simulation and experiment. In: Chemical Engineering Science 64 (14), S. 3246–3259. DOI: 10.1016/j.ces.2009.04.010."
Propylene;zeolite pellet;4A;ads;;;;;;;;;;;;volumetric;isotherms;0,1340,6840,16670,24100,34800,51280,112210,231380,236870,446030,0,2560,4150,7450,4880,9520,13190,20270,21120,29670,33210,51160,64500,66340,73020,102690,148000,230400,258490,364220,461900,0,5490,6350,10990,14770,28500,30650,43350,44200,65320,66910,98900,115000,142490,194020,251530,335900,417700,471430;373,373,373,373,373,373,373,373,373,373,373,423,423,423,423,423,423,423,423,423,423,423,423,423,423,423,423,423,423,423,423,423,473,473,473,473,473,473,473,473,473,473,473,473,473,473,473,473,473,473,473;0,0.01460167,0.035851938,0.048728339,0.053819987,0.057523005,0.061268101,0.070399405,0.077847519,0.078057918,0.081760935,0,0.007490194,0.012371444,0.017968049,0.01451751,0.019314601,0.024027532,0.029624137,0.030129094,0.037114331,0.039470796,0.043931249,0.05020113,0.049654093,0.049527854,0.055124459,0.059584912,0.066023112,0.068800375,0.07275587,0.076753446,0,0.005133728,0.00648028,0.009467942,0.011908566,0.018430926,0.020871551,0.025752801,0.026804794,0.033453393,0.031475646,0.040733188,0.041069826,0.044436205,0.049864492,0.054535343,0.05992155,0.064255763,0.066696388;;;table;40;;;;;;;;;;;"Grande, Carlos A.; Gigola, Carlos; Rodrigues, Alírio E. (2003): Propane–propylene binary adsorption on zeolite 4A. In: Adsorption 9 (4), S. 321–329. DOI: 10.1023/A:1026223914143."

File: python_wrapper/sorpproplib/data/JSON/experimental_data/ads/Water.csv
refrigerant;sorbent;sorbent-subtype;type;prop-diameter-crystal;prop-diameter-pore;prop-diameter-pellet;prop-diameter-extrudate;prop-length-extrudate;prop-area-surface;prop-volume-pore;props-porosity-pellet;props-density-bulk;props-density-pellet;props-density-solid;measurements-procedure;measurements-type;pressures;temperatures;loadings;adsorptionPotentials;volumetricLoadings;uncertainty-data-source;uncertainty-pressure-abs;uncertainty-pressure-rel;uncertainty-temperature-abs;uncertainty-temperature-rel;uncertainty-loading-abs;uncertainty-loading-rel;uncertainty-adsorptionPotential-abs;uncertainty-adsorptionPotential-rel;uncertainty-volumetricLoading-abs;uncertainty-volumetricLoading-rel;comment;literature
-;-;-;-;in mm;in mm;in mm;in mm;in mm;in m2/g;in cm3/g;in -;in kg/m3;in kg/m3;in kg/m3;-;-;in Pa;in K;in kg/kg;in J/mol;in m3/kg;-;in Pa;in %;in K;in %;in kg/kg;in %;in J/mol;in %;in m3/kg;in %;-;-
Water;zeolite pellet;5A;ads;;;;;;;;;;;;volumetric;isotherms;49.3,171,293,14.7,36,107,269,833,1580,26.7,45.3,76,167,423,1230,24,119,212,372,739,1660,48,115,461,761,1270;273.15,273.15,273.15,298.15,298.15,298.15,298.15,298.15,298.15,323.15,323.15,323.15,323.15,323.15,323.15,348.15,348.15,348.15,348.15,348.15,348.15,373.15,373.15,373.15,373.15,373.15;0.196366552,0.223389472,0.248610864,0.134033683,0.155111561,0.176009286,0.196366552,0.223389472,0.248610864,0.092058081,0.112955806,0.134033683,0.154931408,0.175829133,0.196366552,0.057829049,0.091877928,0.112775653,0.133673378,0.15439095,0.174748216,0.047200034,0.057829049,0.091697775,0.112415347,0.132952766;;;table;;0.067 Pa < p < 13300 Pa: 0.25% reading | 6900 Pa < p < 103000 Pa: 0.25% full scale;0.3;;;;;;;;;"Wang, Yu; LeVan, M. Douglas (2009): Adsorption Equilibrium of Carbon Dioxide and Water Vapor on Zeolites 5A and 13X and Silica Gel. Pure Components. In: J. Chem. Eng. Data 54 (10), S. 2839–2844. DOI: 10.1021/je800900a."
Water;zeolite pellet;13X;ads;;;;;;;;;;;;volumetric;isotherms;10.5,68.6,379,3.5,15,44,413,1830,3.5,13.8,27.8,74,85,280,1680,11.9,52,122,409,443,1020,47.7,214,487,1419,1520;273.15,273.15,273.15,298.15,298.15,298.15,298.15,298.15,323.15,323.15,323.15,323.15,323.15,323.15,323.15,348.15,348.15,348.15,348.15,348.15,348.15,373.15,373.15,373.15,373.15,373.15;0.183755856,0.217984888,0.257618504,0.1125955,0.151328352,0.18339555,0.217984888,0.255816976,0.04828095,0.083771052,0.1125955,0.151148199,0.15439095,0.183755856,0.217984888,0.04828095,0.083590899,0.1125955,0.150787894,0.154030644,0.181954328,0.04828095,0.083410746,0.112235194,0.14988713,0.152949727;;;table;;0.067 Pa < p < 13300 Pa: 0.25% reading | 6900 Pa < p < 103000 Pa: 0.25% full scale;0.3;;;;;;;;;"Wang, Yu; LeVan, M. Douglas (2009): Adsorption Equilibrium of Carbon Dioxide and Water Vapor on Zeolites 5A and 13X and Silica Gel. Pure Components. In: J. Chem. Eng. Data 54 (10), S. 2839–2844. DOI: 10.1021/je800900a."
Water;silica gel pellet;;ads;;;;;;;;;;;;volumetric;isotherms;20,93.3,200,368,540,27.1,88.9,408,941,1600,2430,29.7,115,363,1880,13.9,113,466,1500;273.15,273.15,273.15,273.15,273.15,298.15,298.15,298.15,298.15,298.15,298.15,323.15,323.15,323.15,323.15,348.15,348.15,348.15,348.15;0.037435752,0.096003427,0.18916044,0.281038368,0.34229032,0.017654974,0.03729163,0.095661137,0.187358912,0.27923684,0.340488792,0.007782601,0.017600929,0.037111477,0.09458022,0.001927635,0.007692525,0.017240623,0.03603056;;;table;;0.067 Pa < p < 13300 Pa: 0.25% reading | 6900 Pa < p < 103000 Pa: 0.25% full scale;0.3;;;;;;;;;"Wang, Yu; LeVan, M. Douglas (2009): Adsorption Equilibrium of Carbon Dioxide and Water Vapor on Zeolites 5A and 13X and Silica Gel. Pure Components. In: J. Chem. Eng. Data 54 (10), S. 2839–2844. DOI: 10.1021/je800900a."
Water;silica gel pellet;Fuji A;ads;;;0.71;;;;;;;;;unknown;isobars;1215.00,1215.00,1215.00,1215.00,1215.00,1215.00,1215.00,1215.00;293.012,298.304,323.283,333.176,353.173,373.114,373.157,393.292;0.260395,0.214896,0.0612531,0.0523259,0.0332424,0.0305742,0.0178523,0.0184693;;;figure;;;;;;;;;;;;"SAKODA, AKIYOSHI; SUZUKI, MOTOYUKI (1984): Fundamental study on solar powered adsorption cooling system. In: J. Chem. Eng. Japan / JCEJ 17 (1), S. 52–57. DOI: 10.1252/jcej.17.52."
Water;silica gel pellet;123;ads;;0.0000021;0.5-1.25;;;750;0.4;;650;1250;2200;gravimetric;adsorption potentials;;;;331.0310295,1408.504577,2093.284451,2226.345944,2317.217207,2369.143643,2378.879849,2511.941342,2615.794214,2674.211454,2875.426394,2943.579841,3079.886735,3342.764318,3407.672363,3505.03443,3926.936723,3991.844768,4121.660858,4770.741308,4803.19533,5549.637848,6068.902208,6847.798748,8308.22976,9119.580323,11553.63201,12527.25269,14604.31013,16681.36757,17460.26411,20997.75256,21127.56865,23269.53413,28137.63751,28332.36164,29727.88461,35050.3443,35050.3443;0.000389193,0.000363843,0.000342184,0.000230879,0.000281952,0.000230526,0.000310247,0.000219959,0.000265866,0.000202112,0.000189314,0.000179686,0.000192131,0.000151037,0.000165947,0.000161133,0.0001218,0.000135302,0.00013354,0.000110643,9.19E-05,9.14E-05,6.33E-05,6.95E-05,4.16E-05,5.03E-05,2.40E-05,3.37E-05,1.62E-05,2.43E-05,1.39E-05,1.18E-05,1.71E-05,2.01E-05,8.66E-06,1.55E-05,1.23E-05,6.52E-06,9.34E-06;figure;;;;;0.000001;;;;;;;Schawe, D. (2000): Theoretical and Experimental Investigations of an Adsorption Heat Pump with Heat Transfer between two Adsorbers. Dissertation. Universität Stuttgart, Stuttgart. Energietechnik.
Water;silica gel pellet;125;ads;;0.0000021;1-3.5;;;750;0.4;;690-760;1250;2200;gravimetric;adsorption potentials;;;;350.503443,1343.596532,1405.259174,2112.756865,2128.983876,2252.309162,2365.89824,2547.640766,2567.11318,2645.002834,2810.518349,2826.74536,3151.285585,3440.126385,3505.03443,3991.844768,4024.29879,4900.557398,5257.551645,6231.17232,7886.327467,8243.321715,10580.01134,11521.17799,13922.77565,17622.53422,19147.87328,21192.47669,22263.45944,28397.26969;0.000338729,0.00031718,0.000276578,0.000295798,0.000244259,0.000256853,0.000172335,0.000239947,0.000153442,0.000174488,0.000133554,0.000160898,0.000138855,0.000153768,0.000121287,0.000128907,0.000102392,9.71E-05,7.42E-05,6.76E-05,4.12E-05,4.30E-05,2.55E-05,2.35E-05,1.72E-05,1.40E-05,8.67E-06,1.15E-05,3.52E-06,6.80E-06;figure;;;;;0.000001;;;;;;;Schawe, D. (2000): Theoretical and Experimental Investigations of an Adsorption Heat Pump with Heat Transfer between two Adsorbers. Dissertation. Universität Stuttgart, Stuttgart. Energietechnik.
Water;silica gel pellet;Fuji;ads;;;;;;589;0.31;;;;;gravimetric;adsorption potentials;;;;145.0694806,382.9574655,486.8103375,684.7798748,1272.197682,1382.541359,1869.351696,1999.167786,2077.05744,2193.891921,2323.708011,2485.978124,2518.432146,2632.021225,2742.364901,2982.524668,3135.058574,3167.512596,3342.764318,3634.85052,3926.936723,4056.752813,4251.476948,4608.471195,4835.649353,5517.183825,5549.637848,6263.626343,6588.166568,7042.522883,8308.22976,9022.218255,9119.580323,9476.57457,12137.80442,13306.14923,15870.017,17492.71813,22231.00541,24080.8847,25086.95939,28527.08578,30798.86735,32161.9363,36348.5052;0.000286758,0.000295735,0.000277348,0.000279101,0.000267834,0.000274292,0.000215194,0.000255691,0.000187177,0.000183347,0.000177438,0.000167261,0.000155769,0.000156098,0.0001758,1.34E-04,1.32E-04,1.40E-04,1.22E-04,1.08E-04,1.12E-04,9.22E-05,8.85E-05,8.92E-05,8.48E-05,6.20E-05,7.22E-05,5.05E-05,4.69E-05,5.03E-05,3.63E-05,3.66E-05,3.23E-05,2.58E-05,2.39E-05,1.83E-05,1.37E-05,1.70E-05,9.29E-06,9.96E-06,1.29E-05,6.61E-06,7.18E-06,1.16E-05,9.31E-06;figure;;;;;0.000001;;;;;;;Schawe, D. (2000): Theoretical and Experimental Investigations of an Adsorption Heat Pump with Heat Transfer between two Adsorbers. Dissertation. Universität Stuttgart, Stuttgart. Energietechnik.
Water;silica gel pellet;WS;ads;;0.0000025;;;;650;0.4;;700;;;gravimetric;adsorption potentials;;;;114.2381592,889.2402165,1077.473547,1100.191363,1414.995381,1645.418941,1791.462042,2206.87353,2330.198816,2430.806285,2657.984443,2791.045935,2875.426394,3122.076965,3154.530987,3634.85052,3732.212588,4835.649353,5517.183825,5711.90796,6782.890703,7107.430928,9476.57457,9930.930885,12072.89637,12721.97682,14636.76415,15480.56873,18433.88478,19504.86752;0.000391357,0.000337195,0.000323942,0.000370052,0.000270155,0.000275347,0.000307627,0.000214264,0.000213306,0.000133385,0.000150681,0.000116102,0.000147227,0.00012706,0.000103045,9.04E-05,0.000109782,8.12E-05,6.87E-05,7.10E-05,5.30E-05,5.28E-05,3.44E-05,3.33E-05,2.45E-05,2.26E-05,1.78E-05,1.65E-05,1.17E-05,1.04E-05;figure;;;;;0.000001;;;;;;;Schawe, D. (2000): Theoretical and Experimental Investigations of an Adsorption Heat Pump with Heat Transfer between two Adsorbers. Dissertation. Universität Stuttgart, Stuttgart. Energietechnik.
Water;silica gel pellet;AF-25;ads;;0.0000025;;;;750;0.5;;600;;;gravimetric;adsorption potentials;;;;80.16143558,908.71263,1424.731588,1453.940208,1739.535606,1823.916065,2047.84882,2339.935022,2356.162034,2528.168353,2589.830996,2852.708578,3245.40225,3472.580408,3991.844768,4640.925218,4738.287285,5646.999915,7626.695288,8762.586075,15577.9308,22198.55139,28591.99382;0.000473471,0.000434851,0.000384922,0.000311735,0.000353983,0.000273542,0.000255405,0.000212731,0.000198009,0.000185633,0.000193741,0.000176031,0.000152774,0.000138905,0.000118634,1.09E-04,9.43E-05,8.58E-05,5.48E-05,3.82E-05,1.73E-05,1.09E-05,5.33E-06;figure;;;;;0.000001;;;;;;;Schawe, D. (2000): Theoretical and Experimental Investigations of an Adsorption Heat Pump with Heat Transfer between two Adsorbers. Dissertation. Universität Stuttgart, Stuttgart. Energietechnik.
Water;silica gel pellet;KD A5BW;ads;;0.0000014;;;;769.1;;;;;;volumetric;isotherms;178.3307176,321.7066239,471.8027804,629.9632374,798.8792647,955.6988415,1105.804508,1255.009914,1426.176591,1568.664917,1753.268925,1912.779772,2063.322889,2218.338776,2377.830603,2539.11344,2701.287028,2889.441357,3000.537872,172.5202371,332.027914,488.8443208,644.7668076,804.2776545,962.8914113,1116.176517,1280.210853,1420.001569,1583.982016,1739.894993,1911.933401,2041.856127,2194.171234,2385.013663,2528.36738,2675.306287,2824.930124;298.15,298.15,298.15,298.15,298.15,298.15,298.15,298.15,298.15,298.15,298.15,298.15,298.15,298.15,298.15,298.15,298.15,298.15,298.15,298.15,298.15,298.15,298.15,298.15,298.15,298.15,298.15,298.15,298.15,298.15,298.15,298.15,298.15,298.15,298.15,298.15,298.15;0.042329083,0.065119836,0.08727597,0.109947731,0.137704377,0.164064861,0.193098678,0.221751723,0.256901679,0.284912173,0.320315977,0.348072622,0.370228756,0.387292073,0.400024115,0.409955902,0.417587194,0.423949249,0.42624181,0.05544983,0.081429543,0.104854914,0.129811304,0.156298712,0.185586376,0.253086033,0.318293129,0.337395159,0.358274122,0.374068201,0.389600499,0.3997782,0.406148188,0.411740767,0.415302566,0.41937206,0.422680011;;;figure;;;;;;;;;;;;"Thu, Kyaw; Chakraborty, Anutosh; Saha, Bidyut Baran; Ng, Kim Choon (2013): Thermo-physical properties of silica gel for adsorption desalination cycle. In: Applied Thermal Engineering 50 (2), S. 1596–1602. DOI: 10.1016/j.applthermaleng.2011.09.038."
Water;silica gel pellet;Fuji RD 2560;ads;;0.00000132;;;;636.4;;;;;;volumetric;isotherms;177.6967317,305.765049,461.4814904,630.1724527,778.5505075,950.0563672,1095.613185,1269.943452,1426.22097,1579.113005,1729.754389,1911.9968,2043.460111,2237.558058,2368.457122,2556.348347,2700.789349,2837.898305,3021.839798,326.3727599,489.3705291,643.4069079,801.9223969,959.5407959,1119.818766,1269.379204,1411.788282,1562.25532,1722.580839,1917.83264,2062.035897,2208.026995,2361.185304,2522.404743,2707.807573,2845.74071;298.15,298.15,298.15,298.15,298.15,298.15,298.15,298.15,298.15,298.15,298.15,298.15,298.15,298.15,298.15,298.15,298.15,298.15,298.15,298.15,298.15,298.15,298.15,298.15,298.15,298.15,298.15,298.15,298.15,298.15,298.15,298.15,298.15,298.15,298.15,298.15;0.054920716,0.076773026,0.099217911,0.127124486,0.153258887,0.185741858,0.212761552,0.244506778,0.270346081,0.292347527,0.309182381,0.322033414,0.329567927,0.336367076,0.341835111,0.347453076,0.353954747,0.359570331,0.363416915,0.094156825,0.120876663,0.148300133,0.178066141,0.20923783,0.277667204,0.305558706,0.312595044,0.31986619,0.326199687,0.333707229,0.338869061,0.343796877,0.348724693,0.353418494,0.358347896,0.360931589;;;figure;;;;;;;;;;;;"Thu, Kyaw; Chakraborty, Anutosh; Saha, Bidyut Baran; Ng, Kim Choon (2013): Thermo-physical properties of silica gel for adsorption desalination cycle. In: Applied Thermal Engineering 50 (2), S. 1596–1602. DOI: 10.1016/j.applthermaleng.2011.09.038."
Water;silica gel pellet;Mayekawa A++;ads;;0.0000138;;;;836.6;;;;;;volumetric;isotherms;168.4151785,327.5012548,471.9200678,644.5480825,800.2486742,958.2062557,1100.368079,1267.350449,1415.154747,1582.137117,1728.81292,1886.770502,2049.242062,2208.328139,2435.111227,2549.067019,2707.02777,2859.346047,3016.175134,168.4151785,324.1189401,485.4620062,645.6765773,797.9916845,958.2062557,1122.931636,1276.372068,1438.840459,1577.619968,1735.577549,1913.848038,2027.80383,2222.995402,2365.157225,2508.450713,2665.2798,2810.827108;298.15,298.15,298.15,298.15,298.15,298.15,298.15,298.15,298.15,298.15,298.15,298.15,298.15,298.15,298.15,298.15,298.15,298.15,298.15,298.15,298.15,298.15,298.15,298.15,298.15,298.15,298.15,298.15,298.15,298.15,298.15,298.15,298.15,298.15,298.15,298.15,298.15;0.050099199,0.075399076,0.096285972,0.120407838,0.14600202,0.170714081,0.196896872,0.228081253,0.260737157,0.299866175,0.330461947,0.363412155,0.388417728,0.40430224,0.414299868,0.416945436,0.42194306,0.426058564,0.428702545,0.050099199,0.075987685,0.100110344,0.12335009,0.147767847,0.177187194,0.240737141,0.334299012,0.374310942,0.384605255,0.391662217,0.398424876,0.402247661,0.409303831,0.413419335,0.417534838,0.421355244,0.424294323;;;figure;;;;;;;;;;;;"Thu, Kyaw; Chakraborty, Anutosh; Saha, Bidyut Baran; Ng, Kim Choon (2013): Thermo-physical properties of silica gel for adsorption desalination cycle. In: Applied Thermal Engineering 50 (2), S. 1596–1602. DOI: 10.1016/j.applthermaleng.2011.09.038."
Water;zeotype pellet;AQSOA-Z01;ads;;0.0000074;;;;130-250;0.071;;;;;gravimetric;isotherms;476.7,639.9,790,1258.2,1580.7,1896.1,2218,2533.6,2855.4,497.7,683,853.3,1131.2,1394.8,1680.6,2141.3,2809,3365.5,3930.2,4502.6,5059.3,687.9,962.2,1165,1443.3,1923.9,2389.5,2881.6,3851.3,4813.4,5767.6,6721.8,7676,8622.5,1010,1992.2,2998.2,3980.2,4381.7,4984.6,5384.7,5974.5,6375,7972.4,9976.1,11965,13953.9,15954.4,17942.6;298,298,298,298,298,298,298,298,298,308,308,308,308,308,308,308,308,308,308,308,308,318,318,318,318,318,318,318,318,318,318,318,318,318,333,333,333,333,333,333,333,333,333,333,333,333,333,333,333;0.015949,0.136017,0.167787,0.199952,0.206118,0.213261,0.214415,0.216304,0.218824,0.003292,0.005626,0.008043,0.091269,0.154677,0.170958,0.191872,0.202193,0.207485,0.209334,0.214229,0.216344,0.002577,0.004296,0.005222,0.007073,0.022956,0.137594,0.169495,0.187095,0.196753,0.202969,0.205743,0.211429,0.20957,0.000788,0.003098,0.005475,0.010102,0.014402,0.064769,0.096913,0.142109,0.152114,0.176205,0.188868,0.193025,0.197432,0.198568,0.205385;;;figure;;;0.15;;;;;;;;;"Wei Benjamin Teo, How; Chakraborty, Anutosh; Fan, Wu (2017): Improved adsorption characteristics data for AQSOA types zeolites and water systems under static and dynamic conditions. In: Microporous and Mesoporous Materials 242, S. 109–117. DOI: 10.1016/j.micromeso.2017.01.015."
Water;zeotype pellet;AQSOA-Z02;ads;;0.0000037;;;;650-770;0.27;;;;;gravimetric;isotherms;149.4,234.3,328.1,383.6,470.8,629.5,788.2,954.9,1248.5,1605.9,1899.7,2217.3,2527,2844.6,276.7,386.1,574.7,661.9,844.4,1122.2,1408,1685.8,2241.6,2805.3,3385,3932.9,4512.6,5052.5,226.3,288.9,490.2,973.1,1444.2,1924.5,2416.8,2889.2,3838.1,4795,5763.8,6728.7,7681.6,8646.5,603.4,753.6,1459.1,2989.4,3997.8,4990.3,5990.9,7984.2,9953.7,11963,13948.4,15941.9,17959.1;298,298,298,298,298,298,298,298,298,298,298,298,298,298,308,308,308,308,308,308,308,308,308,308,308,308,308,308,318,318,318,318,318,318,318,318,318,318,318,318,318,318,333,333,333,333,333,333,333,333,333,333,333,333,333;0.101236,0.19101,0.246026,0.25123,0.256619,0.263494,0.268697,0.27297,0.280216,0.282628,0.284483,0.287826,0.290238,0.291536,0.090641,0.157738,0.233198,0.239331,0.244905,0.252894,0.258653,0.263483,0.271283,0.276853,0.281493,0.286506,0.290217,0.293742,0.046033,0.080046,0.12679,0.185612,0.238393,0.246752,0.25288,0.257893,0.266154,0.27172,0.277192,0.281457,0.286558,0.289893,0.05272,0.078182,0.131147,0.224622,0.236506,0.244116,0.249681,0.258581,0.265437,0.270805,0.275988,0.279311,0.284122;;;figure;;;0.15;;;;;;;;;"Wei Benjamin Teo, How; Chakraborty, Anutosh; Fan, Wu (2017): Improved adsorption characteristics data for AQSOA types zeolites and water systems under static and dynamic conditions. In: Microporous and Mesoporous Materials 242, S. 109–117. DOI: 10.1016/j.micromeso.2017.01.015."
Water;zeotype pellet;AQSOA-Z05;ads;;0.0000074;;;;210-330;0.07;;;;;gravimetric;isotherms;945.9,1109.4,1281.2,1581.3,1898,2214.5,2539.7,2839.1,849.4,1124.4,1392.6,1504.9,1692.6,1799.7,1969.9,2249.3,2820.5,3374.1,3941.2,4504.8,1443.4,2393.9,2872.6,3070.1,3356.2,3551.3,3847.4,4799.3,5757,6724.7,7688.9,999.6,1999.2,3017.6,3990.3,4987.2,5976,6374.8,6978.4,7988.8,8884.7,9957.7,11979.3,13946.4;298,298,298,298,298,298,298,298,308,308,308,308,308,308,308,308,308,308,308,308,318,318,318,318,318,318,318,318,318,318,318,333,333,333,333,333,333,333,333,333,333,333,333,333;0.128381,0.161933,0.185643,0.2098,0.21621,0.219787,0.222469,0.225151,0.002579,0.003583,0.004647,0.016127,0.050569,0.114069,0.132296,0.166027,0.197862,0.208333,0.215313,0.219333,0.001747,0.003752,0.005702,0.02452,0.060441,0.115004,0.141574,0.1898,0.20589,0.212571,0.217358,0.000463,0.001395,0.002187,0.00265,0.003488,0.00489,0.005545,0.007185,0.101873,0.152315,0.174196,0.205559,0.215973;;;figure;;;0.15;;;;;;;;;"Wei Benjamin Teo, How; Chakraborty, Anutosh; Fan, Wu (2017): Improved adsorption characteristics data for AQSOA types zeolites and water systems under static and dynamic conditions. In: Microporous and Mesoporous Materials 242, S. 109–117. DOI: 10.1016/j.micromeso.2017.01.015."
Water;zeotype pellet;AQSOA-Z01;ads;;0.0000074;;;;132;0.087;;;;;volumetric;isotherms;127,222.2,349.2,453.5,462.4,525.6,679.2,778.4,891.2,918.1,1031.2,1366.8,1620.7,1775,594.3,884.5,1446.6,1627.4,1971.2,2501.4,3213.5,4116.2,5250.4,6529.8,7128.6,680.6,1352,1937.2,2654.1,3329.9,3951.4,4640.4,5089.1,5805.5,6780.1,9334.3;298,298,298,298,298,298,298,298,298,298,298,298,298,298,313,313,313,313,313,313,313,313,313,313,313,338,338,338,338,338,338,338,338,338,338,338;0.003111,0.004949,0.008343,0.013716,0.022342,0.040441,0.075933,0.110718,0.144796,0.160916,0.179864,0.188631,0.197822,0.199943,0.00198,0.015696,0.039734,0.079893,0.13914,0.175198,0.186793,0.194994,0.204044,0.210124,0.212104,0.001131,0.004949,0.008908,0.011312,0.020786,0.029412,0.062924,0.089225,0.118778,0.163744,0.178026;;;figure;;;0.01;;;;;;;;;"Kayal, Sibnath; Baichuan, Sun; Saha, Bidyut Baran (2016): Adsorption characteristics of AQSOA zeolites and water for adsorption chillers. In: International Journal of Heat and Mass Transfer 92, S. 1120–1127. DOI: 10.1016/j.ijheatmasstransfer.2015.09.060."
Water;zeotype pellet;AQSOA-Z02;ads;;0.0000037;0.17;;;590;0.2769;;;;;volumetric;isotherms;104.64,209.33,252.28,291.6,320.3,468.85,690.03,907.65,1078.11,1292.14,1527.91,79.62,427.8,997.12,1497.58,2270.01,2632.52,2980.4,3277.42,4296.5,5493.65,6944.81;298,298,298,298,298,298,298,298,298,298,298,333,333,333,333,333,333,333,333,333,333,333;0.055266,0.106392,0.162691,0.220025,0.25128,0.270946,0.283785,0.290207,0.296214,0.299117,0.304504,0.018837,0.031058,0.058601,0.080139,0.114932,0.143918,0.184081,0.231072,0.27208,0.284116,0.293261;;;figure;;;0.01;;;;;;;;;"Kayal, Sibnath; Baichuan, Sun; Saha, Bidyut Baran (2016): Adsorption characteristics of AQSOA zeolites and water for adsorption chillers. In: International Journal of Heat and Mass Transfer 92, S. 1120–1127. DOI: 10.1016/j.ijheatmasstransfer.2015.09.060."
Water;zeotype powder;ETS-10;ads;;;;;;;;0.58;;;2553;gravimetric;isotherms;39.53,186.63,203.1,385.45,418.72,692.54,748.65,1014.46,1366.56,1431.11,1796.93,1862.07,2206.06,2356.99,2.81,8.5,18.64,103.94,239.09,494.43,677.79,959.45,1125.86,1369.3,1732.37,2138.15,2569.59,2723.47,3108,4535.3,6603.69,14.89,51.76,149.03,200.1,378.42,1029.46,1208.41,1387.22,1740.79,2230.79,2712.37,2759.31,3121.6;298,298,298,298,298,298,298,298,298,298,298,298,298,298,323,323,323,323,323,323,323,323,323,323,323,323,323,323,323,323,323,348,348,348,348,348,348,348,348,348,348,348,348,348;0.097567,0.109707,0.110885,0.116045,0.117926,0.122186,0.122367,0.125742,0.129432,0.129906,0.132553,0.132197,0.13512,0.135792,0.023958,0.000839,0.044701,0.047502,0.073737,0.091166,0.097851,0.1042,0.108426,0.110942,0.113793,0.117048,0.120124,0.119635,0.12093,0.121731,0.121565,0.000618,0.025312,0.038685,0.040316,0.053235,0.076412,0.078899,0.083731,0.089908,0.096529,0.101453,0.100888,0.103957;;;figure;;;;;;;;;;;;"Pinheiro, Joana M.; Valente, Anabela A.; Salústio, Sérgio; Ferreira, Nelson; Rocha, João; Silva, Carlos M. (2015): Application of the novel ETS-10/water pair in cyclic adsorption heating processes. Measurement of equilibrium and kinetics properties and simulation studies. In: Applied Thermal Engineering 87, S. 412–423. DOI: 10.1016/j.applthermaleng.2015.05.011."
Water;silica gel pellet;Siogel;ads;;0.000002;;;;800;0.4;;620-800;;;gravimetric;isobars;1000,1000,1000,1000,1000,1000,1000,1000,1000,1000,1000,1000,1000,1750,1750,1750,1750,1750,1750,1750,1750,1750,1750,1750,2390,2390,2390,2390,2390,2390,2390,2390,2390,2390,2390,2390,3070,3070,3070,3070,3070,3070,3070,3070,3070,3070,3070,3070,3900,3900,3900,3900,3900,3900,3900,3900,3900,3900,3900;302.9474,312.7129,317.5977,322.6481,327.5342,331.8169,341.9207,351.5859,360.6474,370.4234,379.9798,394.205,417.9873,304.169,312.7768,317.989,322.8184,328.0883,342.0885,351.698,365.8116,380.2005,394.6452,418.5919,306.7554,312.7848,318.1048,323.0428,333.6365,342.6397,351.9741,361.4194,370.8101,380.0914,394.3162,418.4279,312.8472,318.2753,323.1567,328.0399,332.9247,342.5314,352.4147,361.53,371.1402,380.6961,394.8107,419.1967,317.0207,323.0521,328.2635,333.312,342.8079,352.6905,362.1902,371.4706,381.0265,395.3607,419.4165;0.153597,0.092462,0.073513,0.058856,0.046271,0.038423,0.025388,0.016795,0.010718,0.007156,0.004187,0.002545,0.001337,0.225524,0.141451,0.110365,0.089048,0.072911,0.041817,0.029375,0.017521,0.009959,0.006984,0.003409,0.252458,0.185407,0.143222,0.114208,0.077493,0.05262,0.037071,0.027441,0.01944,0.013955,0.009945,0.007701,0.226108,0.174154,0.136556,0.108875,0.089482,0.061352,0.043582,0.031437,0.022252,0.016914,0.010536,0.007108,0.221516,0.165121,0.129743,0.104726,0.071416,0.050094,0.037505,0.027283,0.02165,0.014828,0.007404;;;figure;;;;;;0.1;;;;;;"Sapienza, Alessio; Velte, Andreas; Girnik, Ilya; Frazzica, Andrea; Füldner, Gerrit; Schnabel, Lena; Aristov, Yuri (2017): “Water - Silica Siogel” working pair for adsorption chillers. Adsorption equilibrium and dynamics. In: Renewable Energy 110, S. 40–46. DOI: 10.1016/j.renene.2016.09.065."
Water;mof powder;CPO-27(Ni);ads;;;0.1075;;;469.777;;;;;;gravimetric;isotherms;33.97,152.73,313.63,630.56,951.51,1267.48,1586.46,1898.44,2216.42,2532.4,2846.38,70.84,276.5,556.87,1119.62,1678.91,2236.46,2806.43,3365.76,3937.51,4479.08,5057.95,4.97,178.39,804.15,1579.27,3155.13,4726.18,6297.33,7888.41,9429.68,11015.81,12582.03,14163.11;298.15,298.15,298.15,298.15,298.15,298.15,298.15,298.15,298.15,298.15,298.15,308.15,308.15,308.15,308.15,308.15,308.15,308.15,308.15,308.15,308.15,308.15,328.15,328.15,328.15,328.15,328.15,328.15,328.15,328.15,328.15,328.15,328.15,328.15;0.007897,0.380604,0.409173,0.427715,0.441255,0.446933,0.45261,0.454358,0.457892,0.461783,0.46639,0.032197,0.386322,0.418464,0.444868,0.454478,0.458727,0.464761,0.467581,0.472901,0.477508,0.479969,0.000397,0.0372,0.382033,0.415604,0.436291,0.447687,0.453365,0.456184,0.464007,0.465397,0.468573,0.474251;;;figure;;;;;;;;;;;;"Elsayed, Eman; AL-Dadah, Raya; Mahmoud, Saad; Elsayed, Ahmed; Anderson, Paul A. (2016): Aluminium fumarate and CPO-27(Ni) MOFs. Characterization and thermodynamic analysis for adsorption heat pump applications. In: Applied Thermal Engineering 99, S. 802–812. DOI: 10.1016/j.applthermaleng.2016.01.129."
Water;polymer;PS-I;ads;;;0.002581;;;;;;520-560;;;gravimetric;isotherms;787.5,937.1,1086.9,1312.1,1555.7,1781.1,1988.6,747.2,1157.2,1529.9,1977.6,2407.1,2930,3267,3698,1079.9,2251.1,3459.6,4668.1,5839.7,6900,8109.6,9487.3,10493.3,1357.4,2918,5853.3,8993,11668.2,14994,18134.5,20866.6,23915.2,27410.9,2583.1,4719.3,8230.1,13784,22329,34963.5;293.15,293.15,293.15,293.15,293.15,293.15,293.15,303.15,303.15,303.15,303.15,303.15,303.15,303.15,303.15,323.15,323.15,323.15,323.15,323.15,323.15,323.15,323.15,323.15,343.15,343.15,343.15,343.15,343.15,343.15,343.15,343.15,343.15,343.15,353.15,353.15,353.15,353.15,353.15,353.15;0.23205,0.26405,0.30469,0.37785,0.4439,0.52366,0.62476,0.13603,0.17921,0.21883,0.28284,0.35498,0.44694,0.53026,0.65117,0.08776,0.12636,0.16649,0.20967,0.26098,0.31635,0.39255,0.50075,0.5988,0.05219,0.07454,0.10856,0.14462,0.17661,0.22689,0.28987,0.35691,0.44885,0.58448,0.0532,0.07148,0.09788,0.13595,0.20957,0.40663;;;figure;;;;;;0.002;;;;;;"Sultan, Muhammad; El-Sharkawy, Ibrahim I.; Miyazaki, Takahiko; Saha, Bidyut B.; Koyama, Shigeru; Maruyama, Tomohiro et al. (2015): Insights of water vapor sorption onto polymer based sorbents. In: Adsorption 21 (3), S. 205–215. DOI: 10.1007/s10450-015-9663-y."
Water;polymer;PS-II;ads;;;0.019316;;;;;;800-840;;;gravimetric;isotherms;836.5,947.2,1094.6,1352.7,1537,1776.7,1998.9,760.8,1165,1532.6,1992.2,2415,2911.5,3261.3,3703.8,1089.7,2245.1,3473.9,4666.2,5858.6,6904.5,8115.6,9510.6,10539.2,1345.7,2940.6,5873.7,9008.5,11685,14930.1,18157.1,20871.1,23970.5,27346,2592.1,4718.4,8237.8,13773.6,22242.6,27944.1,34728.1;293.15,293.15,293.15,293.15,293.15,293.15,293.15,303.15,303.15,303.15,303.15,303.15,303.15,303.15,303.15,323.15,323.15,323.15,323.15,323.15,323.15,323.15,323.15,323.15,343.15,343.15,343.15,343.15,343.15,343.15,343.15,343.15,343.15,343.15,353.15,353.15,353.15,353.15,353.15,353.15,353.15;0.33611,0.38981,0.44136,0.54302,0.61676,0.71341,0.86519,0.17144,0.24088,0.3139,0.40769,0.49503,0.60671,0.71624,0.89308,0.10127,0.15495,0.21077,0.27733,0.35463,0.43193,0.53071,0.67459,0.82922,0.06404,0.08978,0.13196,0.17629,0.22205,0.29215,0.38158,0.47747,0.61129,0.83246,0.06759,0.08831,0.11831,0.16831,0.26766,0.36993,0.54807;;;figure;;;;;;0.002;;;;;;"Sultan, Muhammad; El-Sharkawy, Ibrahim I.; Miyazaki, Takahiko; Saha, Bidyut B.; Koyama, Shigeru; Maruyama, Tomohiro et al. (2015): Insights of water vapor sorption onto polymer based sorbents. In: Adsorption 21 (3), S. 205–215. DOI: 10.1007/s10450-015-9663-y."
