Repository: carlesRT/sorpproplib_JSON

# SorpPropLib

A dynamic library for isotherm correlaiton of sorption working pairs. The library is developed to be linked to:

* a standalone batch calculation program with tabular text input and text output [sorpPropBatch](http://github.com/zhiyaoyang/sorppropbatch)

* Sorption system Simulation program (SorpSim)

* Available equations () forms include:
	* Antoine (7)
	* Duhring (2)
	* Toth (21)
	* NRTL ()
	* Custom (2)

* Available pairs (32) data include:
	* water (14)
		* LiBr
		* LiBr:CH3COOK
		* LiBr:CH3CH(OH)COONa
		* LiBr:H2N(CH2)2OH
		* LiBr:HO(CH2)3OH
		* LiBr:LiNO3-LiI-LiCl
		* LiBr:LiI-OH(CH2)3OH
		* liBr:LiNO3-LiI-LiCl
		* LiCl
		* CaCl2
		* Zeolite:5A
		* Zeolite:13X
		* SilicaGel
		* NaOH:KOH-CsOH
	* CO2 (5)
		* Zeolite:5A
		* Zeolite:13X
		* Carbon:ACF(A-20)
		* Carbon:AC-MaxsorbIII
		* SilicaGel
	* propylene (5)
		* Zeolite:4A
		* Zeolite:13X
		* Zeolite:5A-crystal
		* Zeolite:5A-pellets
		* Carbon:MolecularSieve
	* propane (5)
		* Zeolite:4A
		* Zeolite:13X
		* Zeolite:5A-crystal
		* Zeolite:5A-pellets
		* Carbon:MolecularSieve
	* butene (1)
		* Zeolite:13X
	* HFO1234ze (1)
		* Carbon:AC-MaxsorbIII
	* HFC134a (1)
		* Carbon:AC-MaxsorbIII

* Available equation of state of pure components (1) include:
	* water
	* 
	
todo:
* check all available data
* add pure refrigerant EOS and property parameter in ref_ classes
* keep white space in comment

Readme last updated 12/4/2017

File: python_wrapper/sorpproplib/doc/chapter/ads/1-Butene_zeolite_pellet_13X.tex
%%%%%%%%%%%%%%%%%%%%%%%%%%%%%%%%%%%%%%%%%%%%%%%%%%%%%%%%%%%%%%%%%%%%%%%%%%%%%%%
% Chapter 'Adsorption - 1-Butene - zeolite pellet 13X'
%%%%%%%%%%%%%%%%%%%%%%%%%%%%%%%%%%%%%%%%%%%%%%%%%%%%%%%%%%%%%%%%%%%%%%%%%%%%%%%
\subsection{Zeolite pellet 13X}
%
%%%%%%%%%%%%%%%%%%%%%%%%%%%%%%%%%%%%%%%%%%%%%%%%%%%%%%%%%%%%%%%%%%%%%%%%%%%%%%%
%%%%%%%%%%%%%%%%%%%%%%%%%%%%%%%%%%%%%%%%%%%%%%%%%%%%%%%%%%%%%%%%%%%%%%%%%%%%%%%
\subsubsection{Toth - ID 1}
%
\begin{tabular}[l]{|lp{11.5cm}|}
\hline
\addlinespace

\textbf{Sorbent:} & zeolite pellet \\
\textbf{Subtype:} & 13X \\
\textbf{Refrigerant:} & 1-Butene \\
\textbf{Equation:} & Toth \\
\textbf{ID:} & 1 \\
\textbf{Reference:} & Lamia, Nabil; Wolff, Luc; Leflaive, Philibert; Leinekugel‐Le‐Cocq, Damien; Sá Gomes, Pedro; Grande, Carlos A.; Rodrigues, Alírio E. (2008): Equilibrium and Fixed Bed Adsorption of 1‐Butene, Propylene and Propane Over 13X Zeolite Pellets. In: Separation Science and Technology 43 (5), S. 1124–1156. DOI: 10.1080/01496390801888136. \\
\textbf{Comment:} & None \\

\addlinespace
\hline
\end{tabular}
\newline

\textbf{Properties of sorbent:}
\newline
%
\begin{longtable}[l]{lll}
\toprule
\addlinespace
\textbf{Property} & \textbf{Unit} & \textbf{Value} \\
\addlinespace
\midrule
\endhead
\bottomrule
\endfoot
\bottomrule
\endlastfoot
\addlinespace

Diameter of crystal & \si{\milli\meter} & 0.001\\
Diameter of pore & \si{\milli\meter} & 0.0000005\\
Diameter of extrudate & \si{\milli\meter} & 0.8\\
Porosity of pellet & - & 0.395\\
Pellet density & \si{\kilogram\per\cubic\meter} & 1357\\

\addlinespace\end{longtable}

\textbf{Equation and parameters:}
\newline
%
Loading $w$ in $\si{\kilogram\per\kilogram}$ is calculated depending on pressure $p$ in $\si{\pascal}$ and temperature $T$ in $\si{\kelvin}$ by:
%
\begin{equation*}
\begin{split}
w &=& \frac{w_\mathrm{sat} b^{m} p}{\left( 1 + b^{r} p^{n} \right)^{\nicefrac{1}{n}}} & \quad\text{, and} \\
b &=& b_0 \exp\left( \frac{Q^{*}}{T} \right) & \quad\text{, and} \\
n &=& n_0 + \nicefrac{c}{T} & \quad\text{, and} \\
r &=& \begin{cases} n & \quad \text{if } r^{*} < 0 \\ r^{*}  & \quad \text{else} \end{cases} & \quad\text{.}
\end{split}
\end{equation*}
%
The parameters of the equation are:
%
\begin{longtable}[l]{lll|lll}
\toprule
\addlinespace
\textbf{Par.} & \textbf{Unit} & \textbf{Value} &	\textbf{Par.} & \textbf{Unit} & \textbf{Value} \\
\addlinespace
\midrule
\endhead

\bottomrule
\endfoot
\bottomrule
\endlastfoot
\addlinespace

$b_0$ & $\si{\per\pascal}$ & 2.500000000e-10 & $Q^{*}$ & $\si{\kelvin}$ & 6.542816114e+03 \\
$c$ & $\si{\kelvin}$ & 0.000000000e+00 & $r^{*}$ & - & -1.000000000e+00 \\
$m$ & - & 1.000000000e+00 & $w_\mathrm{sat}$ & $\si{\kilogram\per\kilogram}$ & 1.178310000e-01 \\
$n_0$ & - & 4.520000000e-01 & & & \\

\addlinespace\end{longtable}

\textbf{Validity:}
\newline
Equation is approximately valid for $0.0 \si{\pascal} \leq p \leq 110050.0 \si{\pascal}$,  $333.0 \si{\kelvin} \leq T \leq 393.0 \si{\kelvin}$, and $0.0 \si{\kilogram\per\kilogram} \leq w \leq 0.1155866 \si{\kilogram\per\kilogram}$.
\newline

\textbf{Visualization:}
%
\begin{figure}[!htp]
{\noindent\includegraphics[height=10cm, keepaspectratio]{figs/ads/ads_1-Butene_zeolite_pellet_13X_Toth_1.pdf}}
\end{figure}
%

To generate the figure, the following refrigerant functions were selected:
\begin{itemize}
\item Vapor pressure: VaporPressure\_EoS1 - ID 1
\item Saturated liquid density: NoSaturatedLiquidDensity - ID 1
\end{itemize}

The uncertainity of the experimental data is:
\begin{itemize}
\item Data source $\,\to\,$ Data was taken from figure
\item Pressure, absolute, in $\si{\pascal}$ $\,\to\,$ 50
\item Temperature, absolute, in $\si{\kelvin}$ $\,\to\,$ 0.1
\end{itemize}

The mean absolute percentage error (MAPE) between the experimental and calculated data results in 1.85\%.
\FloatBarrier
\newpage
%%%%%%%%%%%%%%%%%%%%%%%%%%%%%%%%%%%%%%%%%%%%%%%%%%%%%%%%%%%%%%%%%%%%%%%%%%%%%%%

File: python_wrapper/sorpproplib/doc/chapter/ads/Ammonia_zeolite_pellet_NaX.tex
%%%%%%%%%%%%%%%%%%%%%%%%%%%%%%%%%%%%%%%%%%%%%%%%%%%%%%%%%%%%%%%%%%%%%%%%%%%%%%%
% Chapter 'Adsorption - Ammonia - zeolite pellet NaX'
%%%%%%%%%%%%%%%%%%%%%%%%%%%%%%%%%%%%%%%%%%%%%%%%%%%%%%%%%%%%%%%%%%%%%%%%%%%%%%%
\subsection{Zeolite pellet NaX}
%
%%%%%%%%%%%%%%%%%%%%%%%%%%%%%%%%%%%%%%%%%%%%%%%%%%%%%%%%%%%%%%%%%%%%%%%%%%%%%%%
%%%%%%%%%%%%%%%%%%%%%%%%%%%%%%%%%%%%%%%%%%%%%%%%%%%%%%%%%%%%%%%%%%%%%%%%%%%%%%%
\subsubsection{DubininAstakhov - ID 1}
%
\begin{tabular}[l]{|lp{11.5cm}|}
\hline
\addlinespace

\textbf{Sorbent:} & zeolite pellet \\
\textbf{Subtype:} & NaX \\
\textbf{Refrigerant:} & Ammonia \\
\textbf{Equation:} & DubininAstakhov \\
\textbf{ID:} & 1 \\
\textbf{Reference:} & Sun, L. M.; Feng, Y.; Pons, M. (1997): Numerical investigation of adsorptive heat pump systems with thermal wave heat regeneration under uniform-pressure conditions. In: International Journal of Heat and Mass Transfer 40 (2), S. 281–293. DOI: 10.1016/0017-9310(96)00113-5. \\
\textbf{Comment:} & See original liturate: Vapor pressure in Pa is given by p\_sat = 23.0272 - 2748.39 / T. \\

\addlinespace
\hline
\end{tabular}
\newline

\textbf{Properties of sorbent:}
\newline
%
Property data of sorbent and subtype does not exist.

\textbf{Equation and parameters:}
\newline
%
Loading $w$ in $\si{\kilogram\per\kilogram}$ is calculated depending on pressure $p$ in $\si{\pascal}$, temperature $T$ in $\si{\kelvin}$, and vapor pressure $p_\mathrm{sat}$ in $\si{\pascal}$ by:
%
\begin{equation*}
\begin{split}
w &=& \begin{cases} W \rho_\mathrm{sat}^{\mathrm{liq}} & \quad \text{if flag} \geq 0 \\ W & \quad \text{else} \end{cases} & \quad\text{, and} \\
W &=& W_0 \exp \left( - \left( \nicefrac{A}{E} \right) ^{n} \right) & \quad\text{, and} \\
A &=& R T \ln \left( \nicefrac{p_\mathrm{sat}}{p} \right) & \quad\text{.} \\
\end{split}
\end{equation*}
%
The parameters of the equation are:
%
\begin{longtable}[l]{lll|lll}
\toprule
\addlinespace
\textbf{Par.} & \textbf{Unit} & \textbf{Value} &	\textbf{Par.} & \textbf{Unit} & \textbf{Value} \\
\addlinespace
\midrule
\endhead

\bottomrule
\endfoot
\bottomrule
\endlastfoot
\addlinespace

flag & - & 1.000000000e+00 & $n$ & - & 2.000000000e+00 \\
$E$ & $\si{\joule\per\mole}$ & 1.899487468e+04 & $W_0$ & $\si{\cubic\meter\per\kilogram}$ & 2.220000000e-04 \\

\addlinespace\end{longtable}

\textbf{Validity:}
\newline
No data on validity available!
\newline

\textbf{Visualization:}
%
\newline
No experimental data exists. Thus, isotherm is not visualized!
%

\FloatBarrier
\newpage
%%%%%%%%%%%%%%%%%%%%%%%%%%%%%%%%%%%%%%%%%%%%%%%%%%%%%%%%%%%%%%%%%%%%%%%%%%%%%%%

File: python_wrapper/sorpproplib/doc/chapter/ads/CarbonDioxide_activated_carbon_fiber_A-20.tex
%%%%%%%%%%%%%%%%%%%%%%%%%%%%%%%%%%%%%%%%%%%%%%%%%%%%%%%%%%%%%%%%%%%%%%%%%%%%%%%
% Chapter 'Adsorption - CarbonDioxide - activated carbon fiber A-20'
%%%%%%%%%%%%%%%%%%%%%%%%%%%%%%%%%%%%%%%%%%%%%%%%%%%%%%%%%%%%%%%%%%%%%%%%%%%%%%%
\subsection{Activated carbon fiber A-20}
%
%%%%%%%%%%%%%%%%%%%%%%%%%%%%%%%%%%%%%%%%%%%%%%%%%%%%%%%%%%%%%%%%%%%%%%%%%%%%%%%
%%%%%%%%%%%%%%%%%%%%%%%%%%%%%%%%%%%%%%%%%%%%%%%%%%%%%%%%%%%%%%%%%%%%%%%%%%%%%%%
\subsubsection{Langmuir - ID 1}
%
\begin{tabular}[l]{|lp{11.5cm}|}
\hline
\addlinespace

\textbf{Sorbent:} & activated carbon fiber \\
\textbf{Subtype:} & A-20 \\
\textbf{Refrigerant:} & CarbonDioxide \\
\textbf{Equation:} & Langmuir \\
\textbf{ID:} & 1 \\
\textbf{Reference:} & Saha, Bidyut Baran; Jribi, Skander; Koyama, Shigeru; El-Sharkawy, Ibrahim I. (2011): Carbon Dioxide Adsorption Isotherms on Activated Carbons. In: J. Chem. Eng. Data 56 (5), S. 1974–1981. DOI: 10.1021/je100973t. \\
\textbf{Comment:} & None \\

\addlinespace
\hline
\end{tabular}
\newline

\textbf{Properties of sorbent:}
\newline
%
\begin{longtable}[l]{lll}
\toprule
\addlinespace
\textbf{Property} & \textbf{Unit} & \textbf{Value} \\
\addlinespace
\midrule
\endhead
\bottomrule
\endfoot
\bottomrule
\endlastfoot
\addlinespace

Diameter of pore & \si{\milli\meter} & 0.00000216\\
Surface area & \si{\square\meter\per\gram} & 2000\\
Pore volume & \si{\milli\cubic\meter\per\gram} & 1.03\\

\addlinespace\end{longtable}

\textbf{Equation and parameters:}
\newline
%
Loading $w$ in $\si{\kilogram\per\kilogram}$ is calculated depending on pressure $p$ in $\si{\pascal}$ and temperature $T$ in $\si{\kelvin}$ by:
%
\begin{equation*}
\begin{split}
w &=& \frac{w_\mathrm{sat} K p}{1 + K p} & \quad\text{, and} \\
K &=& K_0 \exp \left( \frac{\Delta H}{R T} \right) & \quad\text{.}
\end{split}
\end{equation*}
%
The parameters of the equation are:
%
\begin{longtable}[l]{lll|lll}
\toprule
\addlinespace
\textbf{Par.} & \textbf{Unit} & \textbf{Value} &	\textbf{Par.} & \textbf{Unit} & \textbf{Value} \\
\addlinespace
\midrule
\endhead

\bottomrule
\endfoot
\bottomrule
\endlastfoot
\addlinespace

$\Delta H$ & $\si{\joule\per\mole}$ & 1.941000000e+04 & $w_\mathrm{sat}$ & $\si{\kilogram\per\kilogram}$ & 1.220000000e+00 \\
$K_0$ & $\si{\per\pascal}$ & 2.210000000e-10 & & & \\

\addlinespace\end{longtable}

\textbf{Validity:}
\newline
Equation is approximately valid for $60000.0 \si{\pascal} \leq p \leq 9488000.0 \si{\pascal}$,  $263.15 \si{\kelvin} \leq T \leq 343.15 \si{\kelvin}$, and $0.118 \si{\kilogram\per\kilogram} \leq w \leq 0.992 \si{\kilogram\per\kilogram}$.
\newline

\textbf{Visualization:}
%
\begin{figure}[!htp]
{\noindent\includegraphics[height=10cm, keepaspectratio]{figs/ads/ads_CarbonDioxide_activated_carbon_fiber_A-20_Langmuir_1.pdf}}
\end{figure}
%

To generate the figure, the following refrigerant functions were selected:
\begin{itemize}
\item Vapor pressure: VaporPressure\_EoS1 - ID 1
\item Saturated liquid density: SaturatedLiquidDensity\_EoS1 - ID 1
\end{itemize}

The uncertainity of the experimental data is:
\begin{itemize}
\item Data source $\,\to\,$ Data was taken from figure
\item Pressure, relative, in \% $\,\to\,$ 0 Pa < p < 1000000 Pa: 0.2 % full scale
\item Temperature, absolute, in $\si{\kelvin}$ $\,\to\,$ 0.1
\end{itemize}

The mean absolute percentage error (MAPE) between the experimental and calculated data results in 5.21\%.
\FloatBarrier
\newpage
%%%%%%%%%%%%%%%%%%%%%%%%%%%%%%%%%%%%%%%%%%%%%%%%%%%%%%%%%%%%%%%%%%%%%%%%%%%%%%%
%%%%%%%%%%%%%%%%%%%%%%%%%%%%%%%%%%%%%%%%%%%%%%%%%%%%%%%%%%%%%%%%%%%%%%%%%%%%%%%
\subsubsection{Toth - ID 1}
%
\begin{tabular}[l]{|lp{11.5cm}|}
\hline
\addlinespace

\textbf{Sorbent:} & activated carbon fiber \\
\textbf{Subtype:} & A-20 \\
\textbf{Refrigerant:} & CarbonDioxide \\
\textbf{Equation:} & Toth \\
\textbf{ID:} & 1 \\
\textbf{Reference:} & Saha, Bidyut Baran; Jribi, Skander; Koyama, Shigeru; El-Sharkawy, Ibrahim I. (2011): Carbon Dioxide Adsorption Isotherms on Activated Carbons. In: J. Chem. Eng. Data 56 (5), S. 1974–1981. DOI: 10.1021/je100973t. \\
\textbf{Comment:} & None \\

\addlinespace
\hline
\end{tabular}
\newline

\textbf{Properties of sorbent:}
\newline
%
\begin{longtable}[l]{lll}
\toprule
\addlinespace
\textbf{Property} & \textbf{Unit} & \textbf{Value} \\
\addlinespace
\midrule
\endhead
\bottomrule
\endfoot
\bottomrule
\endlastfoot
\addlinespace

Diameter of pore & \si{\milli\meter} & 0.00000216\\
Surface area & \si{\square\meter\per\gram} & 2000\\
Pore volume & \si{\milli\cubic\meter\per\gram} & 1.03\\

\addlinespace\end{longtable}

\textbf{Equation and parameters:}
\newline
%
Loading $w$ in $\si{\kilogram\per\kilogram}$ is calculated depending on pressure $p$ in $\si{\pascal}$ and temperature $T$ in $\si{\kelvin}$ by:
%
\begin{equation*}
\begin{split}
w &=& \frac{w_\mathrm{sat} b^{m} p}{\left( 1 + b^{r} p^{n} \right)^{\nicefrac{1}{n}}} & \quad\text{, and} \\
b &=& b_0 \exp\left( \frac{Q^{*}}{T} \right) & \quad\text{, and} \\
n &=& n_0 + \nicefrac{c}{T} & \quad\text{, and} \\
r &=& \begin{cases} n & \quad \text{if } r^{*} < 0 \\ r^{*}  & \quad \text{else} \end{cases} & \quad\text{.}
\end{split}
\end{equation*}
%
The parameters of the equation are:
%
\begin{longtable}[l]{lll|lll}
\toprule
\addlinespace
\textbf{Par.} & \textbf{Unit} & \textbf{Value} &	\textbf{Par.} & \textbf{Unit} & \textbf{Value} \\
\addlinespace
\midrule
\endhead

\bottomrule
\endfoot
\bottomrule
\endlastfoot
\addlinespace

$b_0$ & $\si{\per\pascal}$ & 2.550000000e-10 & $Q^{*}$ & $\si{\kelvin}$ & 2.312837387e+03 \\
$c$ & $\si{\kelvin}$ & 0.000000000e+00 & $r^{*}$ & - & -1.000000000e+00 \\
$m$ & - & 1.000000000e+00 & $w_\mathrm{sat}$ & $\si{\kilogram\per\kilogram}$ & 1.560000000e+00 \\
$n_0$ & - & 6.960000000e-01 & & & \\

\addlinespace\end{longtable}

\textbf{Validity:}
\newline
Equation is approximately valid for $60000.0 \si{\pascal} \leq p \leq 9488000.0 \si{\pascal}$,  $263.15 \si{\kelvin} \leq T \leq 343.15 \si{\kelvin}$, and $0.118 \si{\kilogram\per\kilogram} \leq w \leq 0.992 \si{\kilogram\per\kilogram}$.
\newline

\textbf{Visualization:}
%
\begin{figure}[!htp]
{\noindent\includegraphics[height=10cm, keepaspectratio]{figs/ads/ads_CarbonDioxide_activated_carbon_fiber_A-20_Toth_1.pdf}}
\end{figure}
%

To generate the figure, the following refrigerant functions were selected:
\begin{itemize}
\item Vapor pressure: VaporPressure\_EoS1 - ID 1
\item Saturated liquid density: SaturatedLiquidDensity\_EoS1 - ID 1
\end{itemize}

The uncertainity of the experimental data is:
\begin{itemize}
\item Data source $\,\to\,$ Data was taken from figure
\item Pressure, relative, in \% $\,\to\,$ 0 Pa < p < 1000000 Pa: 0.2 % full scale
\item Temperature, absolute, in $\si{\kelvin}$ $\,\to\,$ 0.1
\end{itemize}

The mean absolute percentage error (MAPE) between the experimental and calculated data results in 2.94\%.
\FloatBarrier
\newpage
%%%%%%%%%%%%%%%%%%%%%%%%%%%%%%%%%%%%%%%%%%%%%%%%%%%%%%%%%%%%%%%%%%%%%%%%%%%%%%%

File: python_wrapper/sorpproplib/doc/chapter/ads/CarbonDioxide_zeolite_pellet_13X.tex
%%%%%%%%%%%%%%%%%%%%%%%%%%%%%%%%%%%%%%%%%%%%%%%%%%%%%%%%%%%%%%%%%%%%%%%%%%%%%%%
% Chapter 'Adsorption - CarbonDioxide - zeolite pellet 13X'
%%%%%%%%%%%%%%%%%%%%%%%%%%%%%%%%%%%%%%%%%%%%%%%%%%%%%%%%%%%%%%%%%%%%%%%%%%%%%%%
\subsection{Zeolite pellet 13X}
%
%%%%%%%%%%%%%%%%%%%%%%%%%%%%%%%%%%%%%%%%%%%%%%%%%%%%%%%%%%%%%%%%%%%%%%%%%%%%%%%
%%%%%%%%%%%%%%%%%%%%%%%%%%%%%%%%%%%%%%%%%%%%%%%%%%%%%%%%%%%%%%%%%%%%%%%%%%%%%%%
\subsubsection{Toth - ID 1}
%
\begin{tabular}[l]{|lp{11.5cm}|}
\hline
\addlinespace

\textbf{Sorbent:} & zeolite pellet \\
\textbf{Subtype:} & 13X \\
\textbf{Refrigerant:} & CarbonDioxide \\
\textbf{Equation:} & Toth \\
\textbf{ID:} & 1 \\
\textbf{Reference:} & Wang, Yu; LeVan, M. Douglas (2009): Adsorption Equilibrium of Carbon Dioxide and Water Vapor on Zeolites 5A and 13X and Silica Gel. Pure Components. In: J. Chem. Eng. Data 54 (10), S. 2839–2844. DOI: 10.1021/je800900a. \\
\textbf{Comment:} & None \\

\addlinespace
\hline
\end{tabular}
\newline

\textbf{Properties of sorbent:}
\newline
%
Property data of sorbent and subtype does not exist.

\textbf{Equation and parameters:}
\newline
%
Loading $w$ in $\si{\kilogram\per\kilogram}$ is calculated depending on pressure $p$ in $\si{\pascal}$ and temperature $T$ in $\si{\kelvin}$ by:
%
\begin{equation*}
\begin{split}
w &=& \frac{w_\mathrm{sat} b^{m} p}{\left( 1 + b^{r} p^{n} \right)^{\nicefrac{1}{n}}} & \quad\text{, and} \\
b &=& b_0 \exp\left( \frac{Q^{*}}{T} \right) & \quad\text{, and} \\
n &=& n_0 + \nicefrac{c}{T} & \quad\text{, and} \\
r &=& \begin{cases} n & \quad \text{if } r^{*} < 0 \\ r^{*}  & \quad \text{else} \end{cases} & \quad\text{.}
\end{split}
\end{equation*}
%
The parameters of the equation are:
%
\begin{longtable}[l]{lll|lll}
\toprule
\addlinespace
\textbf{Par.} & \textbf{Unit} & \textbf{Value} &	\textbf{Par.} & \textbf{Unit} & \textbf{Value} \\
\addlinespace
\midrule
\endhead

\bottomrule
\endfoot
\bottomrule
\endlastfoot
\addlinespace

$b_0$ & $\si{\per\pascal}$ & 4.884000000e-07 & $Q^{*}$ & $\si{\kelvin}$ & 2.991000000e+03 \\
$c$ & $\si{\kelvin}$ & 3.805000000e+01 & $r^{*}$ & - & -1.000000000e+00 \\
$m$ & - & 1.000000000e+00 & $w_\mathrm{sat}$ & $\si{\kilogram\per\kilogram}$ & 5.865230047e-01 \\
$n_0$ & - & 7.487000000e-02 & & & \\

\addlinespace\end{longtable}

\textbf{Validity:}
\newline
Equation is approximately valid for $98.2 \si{\pascal} \leq p \leq 42500.0 \si{\pascal}$,  $228.15 \si{\kelvin} \leq T \leq 448.15 \si{\kelvin}$, and $0.007085449 \si{\kilogram\per\kilogram} \leq w \leq 0.21608419 \si{\kilogram\per\kilogram}$.
\newline

\textbf{Visualization:}
%
\begin{figure}[!htp]
{\noindent\includegraphics[height=10cm, keepaspectratio]{figs/ads/ads_CarbonDioxide_zeolite_pellet_13X_Toth_1.pdf}}
\end{figure}
%

To generate the figure, the following refrigerant functions were selected:
\begin{itemize}
\item Vapor pressure: VaporPressure\_EoS1 - ID 1
\item Saturated liquid density: SaturatedLiquidDensity\_EoS1 - ID 1
\end{itemize}

The uncertainity of the experimental data is:
\begin{itemize}
\item Data source $\,\to\,$ Data was taken from table
\item Pressure, relative, in \% $\,\to\,$ 0.067 Pa < p < 13300 Pa: 0.25% reading | 6900 Pa < p < 103000 Pa: 0.25% full scale
\item Temperature, absolute, in $\si{\kelvin}$ $\,\to\,$ 0.3
\end{itemize}

The mean absolute percentage error (MAPE) between the experimental and calculated data results in 4.53\%.
\FloatBarrier
\newpage
%%%%%%%%%%%%%%%%%%%%%%%%%%%%%%%%%%%%%%%%%%%%%%%%%%%%%%%%%%%%%%%%%%%%%%%%%%%%%%%

File: python_wrapper/sorpproplib/doc/chapter/ads/CarbonDioxide_zeolite_pellet_5A.tex
%%%%%%%%%%%%%%%%%%%%%%%%%%%%%%%%%%%%%%%%%%%%%%%%%%%%%%%%%%%%%%%%%%%%%%%%%%%%%%%
% Chapter 'Adsorption - CarbonDioxide - zeolite pellet 5A'
%%%%%%%%%%%%%%%%%%%%%%%%%%%%%%%%%%%%%%%%%%%%%%%%%%%%%%%%%%%%%%%%%%%%%%%%%%%%%%%
\subsection{Zeolite pellet 5A}
%
%%%%%%%%%%%%%%%%%%%%%%%%%%%%%%%%%%%%%%%%%%%%%%%%%%%%%%%%%%%%%%%%%%%%%%%%%%%%%%%
%%%%%%%%%%%%%%%%%%%%%%%%%%%%%%%%%%%%%%%%%%%%%%%%%%%%%%%%%%%%%%%%%%%%%%%%%%%%%%%
\subsubsection{Toth - ID 1}
%
\begin{tabular}[l]{|lp{11.5cm}|}
\hline
\addlinespace

\textbf{Sorbent:} & zeolite pellet \\
\textbf{Subtype:} & 5A \\
\textbf{Refrigerant:} & CarbonDioxide \\
\textbf{Equation:} & Toth \\
\textbf{ID:} & 1 \\
\textbf{Reference:} & Wang, Yu; LeVan, M. Douglas (2009): Adsorption Equilibrium of Carbon Dioxide and Water Vapor on Zeolites 5A and 13X and Silica Gel. Pure Components. In: J. Chem. Eng. Data 54 (10), S. 2839–2844. DOI: 10.1021/je800900a. \\
\textbf{Comment:} & None \\

\addlinespace
\hline
\end{tabular}
\newline

\textbf{Properties of sorbent:}
\newline
%
Property data of sorbent and subtype does not exist.

\textbf{Equation and parameters:}
\newline
%
Loading $w$ in $\si{\kilogram\per\kilogram}$ is calculated depending on pressure $p$ in $\si{\pascal}$ and temperature $T$ in $\si{\kelvin}$ by:
%
\begin{equation*}
\begin{split}
w &=& \frac{w_\mathrm{sat} b^{m} p}{\left( 1 + b^{r} p^{n} \right)^{\nicefrac{1}{n}}} & \quad\text{, and} \\
b &=& b_0 \exp\left( \frac{Q^{*}}{T} \right) & \quad\text{, and} \\
n &=& n_0 + \nicefrac{c}{T} & \quad\text{, and} \\
r &=& \begin{cases} n & \quad \text{if } r^{*} < 0 \\ r^{*}  & \quad \text{else} \end{cases} & \quad\text{.}
\end{split}
\end{equation*}
%
The parameters of the equation are:
%
\begin{longtable}[l]{lll|lll}
\toprule
\addlinespace
\textbf{Par.} & \textbf{Unit} & \textbf{Value} &	\textbf{Par.} & \textbf{Unit} & \textbf{Value} \\
\addlinespace
\midrule
\endhead

\bottomrule
\endfoot
\bottomrule
\endlastfoot
\addlinespace

$b_0$ & $\si{\per\pascal}$ & 6.761000000e-11 & $Q^{*}$ & $\si{\kelvin}$ & 5.625000000e+03 \\
$c$ & $\si{\kelvin}$ & -2.002000000e+01 & $r^{*}$ & - & -1.000000000e+00 \\
$m$ & - & 1.000000000e+00 & $w_\mathrm{sat}$ & $\si{\kilogram\per\kilogram}$ & 6.427951671e-01 \\
$n_0$ & - & 2.700000000e-01 & & & \\

\addlinespace\end{longtable}

\textbf{Validity:}
\newline
Equation is approximately valid for $5.3 \si{\pascal} \leq p \leq 108000.0 \si{\pascal}$,  $228.15 \si{\kelvin} \leq T \leq 448.15 \si{\kelvin}$, and $0.0044009 \si{\kilogram\per\kilogram} \leq w \leq 0.21388374 \si{\kilogram\per\kilogram}$.
\newline

\textbf{Visualization:}
%
\begin{figure}[!htp]
{\noindent\includegraphics[height=10cm, keepaspectratio]{figs/ads/ads_CarbonDioxide_zeolite_pellet_5A_Toth_1.pdf}}
\end{figure}
%

To generate the figure, the following refrigerant functions were selected:
\begin{itemize}
\item Vapor pressure: VaporPressure\_EoS1 - ID 1
\item Saturated liquid density: SaturatedLiquidDensity\_EoS1 - ID 1
\end{itemize}

The uncertainity of the experimental data is:
\begin{itemize}
\item Data source $\,\to\,$ Data was taken from table
\item Pressure, relative, in \% $\,\to\,$ 0.067 Pa < p < 13300 Pa: 0.25% reading | 6900 Pa < p < 103000 Pa: 0.25% full scale
\item Temperature, absolute, in $\si{\kelvin}$ $\,\to\,$ 0.3
\end{itemize}

The mean absolute percentage error (MAPE) between the experimental and calculated data results in 5.71\%.
\FloatBarrier
\newpage
%%%%%%%%%%%%%%%%%%%%%%%%%%%%%%%%%%%%%%%%%%%%%%%%%%%%%%%%%%%%%%%%%%%%%%%%%%%%%%%

File: python_wrapper/sorpproplib/doc/chapter/ads/Ethanol_activated_carbon_fiber_A-20.tex
%%%%%%%%%%%%%%%%%%%%%%%%%%%%%%%%%%%%%%%%%%%%%%%%%%%%%%%%%%%%%%%%%%%%%%%%%%%%%%%
% Chapter 'Adsorption - Ethanol - activated carbon fiber A-20'
%%%%%%%%%%%%%%%%%%%%%%%%%%%%%%%%%%%%%%%%%%%%%%%%%%%%%%%%%%%%%%%%%%%%%%%%%%%%%%%
\subsection{Activated carbon fiber A-20}
%
%%%%%%%%%%%%%%%%%%%%%%%%%%%%%%%%%%%%%%%%%%%%%%%%%%%%%%%%%%%%%%%%%%%%%%%%%%%%%%%
%%%%%%%%%%%%%%%%%%%%%%%%%%%%%%%%%%%%%%%%%%%%%%%%%%%%%%%%%%%%%%%%%%%%%%%%%%%%%%%
\subsubsection{DubininAstakhov - ID 1}
%
\begin{tabular}[l]{|lp{11.5cm}|}
\hline
\addlinespace

\textbf{Sorbent:} & activated carbon fiber \\
\textbf{Subtype:} & A-20 \\
\textbf{Refrigerant:} & Ethanol \\
\textbf{Equation:} & DubininAstakhov \\
\textbf{ID:} & 1 \\
\textbf{Reference:} & Saha, Bidyut Baran; El-Sharkawy, Ibrahim I.; Chakraborty, Anutosh; Koyama, Shigeru; Yoon, Seong-Ho; Ng, Kim Choon (2006): Adsorption Rate of Ethanol on Activated Carbon Fiber. In: J. Chem. Eng. Data 51 (5), S. 1587–1592. DOI: 10.1021/je060071z. \\
\textbf{Comment:} & None \\

\addlinespace
\hline
\end{tabular}
\newline

\textbf{Properties of sorbent:}
\newline
%
\begin{longtable}[l]{lll}
\toprule
\addlinespace
\textbf{Property} & \textbf{Unit} & \textbf{Value} \\
\addlinespace
\midrule
\endhead
\bottomrule
\endfoot
\bottomrule
\endlastfoot
\addlinespace

Diameter of pore & \si{\milli\meter} & 2.16E-08\\
Surface area & \si{\square\meter\per\gram} & 1930\\
Pore volume & \si{\milli\cubic\meter\per\gram} & 1.028\\

\addlinespace\end{longtable}

\textbf{Equation and parameters:}
\newline
%
Loading $w$ in $\si{\kilogram\per\kilogram}$ is calculated depending on pressure $p$ in $\si{\pascal}$, temperature $T$ in $\si{\kelvin}$, and vapor pressure $p_\mathrm{sat}$ in $\si{\pascal}$ by:
%
\begin{equation*}
\begin{split}
w &=& \begin{cases} W \rho_\mathrm{sat}^{\mathrm{liq}} & \quad \text{if flag} \geq 0 \\ W & \quad \text{else} \end{cases} & \quad\text{, and} \\
W &=& W_0 \exp \left( - \left( \nicefrac{A}{E} \right) ^{n} \right) & \quad\text{, and} \\
A &=& R T \ln \left( \nicefrac{p_\mathrm{sat}}{p} \right) & \quad\text{.} \\
\end{split}
\end{equation*}
%
The parameters of the equation are:
%
\begin{longtable}[l]{lll|lll}
\toprule
\addlinespace
\textbf{Par.} & \textbf{Unit} & \textbf{Value} &	\textbf{Par.} & \textbf{Unit} & \textbf{Value} \\
\addlinespace
\midrule
\endhead

\bottomrule
\endfoot
\bottomrule
\endlastfoot
\addlinespace

flag & - & -1.000000000e+00 & $n$ & - & 2.000000000e+00 \\
$E$ & $\si{\joule\per\mole}$ & 6.347102960e+03 & $W_0$ & $\si{\kilogram\per\kilogram}$ & 7.970000000e-01 \\

\addlinespace\end{longtable}

\textbf{Validity:}
\newline
Equation is approximately valid for $7885.869802 \si{\pascal} \leq p \leq 7885.869802 \si{\pascal}$,  $300.15 \si{\kelvin} \leq T \leq 333.15 \si{\kelvin}$, and $0.281740845 \si{\kilogram\per\kilogram} \leq w \leq 0.668876056 \si{\kilogram\per\kilogram}$.
\newline

\textbf{Visualization:}
%
\begin{figure}[!htp]
{\noindent\includegraphics[height=10cm, keepaspectratio]{figs/ads/ads_Ethanol_activated_carbon_fiber_A-20_DubininAstakhov_1.pdf}}
\end{figure}
%

To generate the figure, the following refrigerant functions were selected:
\begin{itemize}
\item Vapor pressure: VaporPressure\_EoS1 - ID 1
\item Saturated liquid density: SaturatedLiquidDensity\_EoS1 - ID 1
\end{itemize}

The uncertainity of the experimental data is:
\begin{itemize}
\item Data source $\,\to\,$ Data was taken from table
\item Loading, absolute, in $\si{\kilogram\per\kilogram}$ $\,\to\,$ 0.0000001
\end{itemize}

The mean absolute percentage error (MAPE) between the experimental and calculated data results in 11.18\%.
\FloatBarrier
\newpage
%%%%%%%%%%%%%%%%%%%%%%%%%%%%%%%%%%%%%%%%%%%%%%%%%%%%%%%%%%%%%%%%%%%%%%%%%%%%%%%

File: python_wrapper/sorpproplib/doc/chapter/ads/Ethanol_mof_MIL-101Cr.tex
%%%%%%%%%%%%%%%%%%%%%%%%%%%%%%%%%%%%%%%%%%%%%%%%%%%%%%%%%%%%%%%%%%%%%%%%%%%%%%%
% Chapter 'Adsorption - Ethanol - mof MIL-101Cr'
%%%%%%%%%%%%%%%%%%%%%%%%%%%%%%%%%%%%%%%%%%%%%%%%%%%%%%%%%%%%%%%%%%%%%%%%%%%%%%%
\subsection{Mof MIL-101Cr}
%
%%%%%%%%%%%%%%%%%%%%%%%%%%%%%%%%%%%%%%%%%%%%%%%%%%%%%%%%%%%%%%%%%%%%%%%%%%%%%%%
%%%%%%%%%%%%%%%%%%%%%%%%%%%%%%%%%%%%%%%%%%%%%%%%%%%%%%%%%%%%%%%%%%%%%%%%%%%%%%%
\subsubsection{DubininAstakhov - ID 1}
%
\begin{tabular}[l]{|lp{11.5cm}|}
\hline
\addlinespace

\textbf{Sorbent:} & mof \\
\textbf{Subtype:} & MIL-101Cr \\
\textbf{Refrigerant:} & Ethanol \\
\textbf{Equation:} & DubininAstakhov \\
\textbf{ID:} & 1 \\
\textbf{Reference:} & Rezk, Ahmed; AL-Dadah, Raya; Mahmoud, Saad; Elsayed, Ahmed (2013): Investigation of Ethanol/metal organic frameworks for low temperature adsorption cooling applications. In: Applied Energy 112, S. 1025–1031. DOI: 10.1016/j.apenergy.2013.06.041. \\
\textbf{Comment:} & None \\

\addlinespace
\hline
\end{tabular}
\newline

\textbf{Properties of sorbent:}
\newline
%
Property data of sorbent and subtype does not exist.

\textbf{Equation and parameters:}
\newline
%
Loading $w$ in $\si{\kilogram\per\kilogram}$ is calculated depending on pressure $p$ in $\si{\pascal}$, temperature $T$ in $\si{\kelvin}$, and vapor pressure $p_\mathrm{sat}$ in $\si{\pascal}$ by:
%
\begin{equation*}
\begin{split}
w &=& \begin{cases} W \rho_\mathrm{sat}^{\mathrm{liq}} & \quad \text{if flag} \geq 0 \\ W & \quad \text{else} \end{cases} & \quad\text{, and} \\
W &=& W_0 \exp \left( - \left( \nicefrac{A}{E} \right) ^{n} \right) & \quad\text{, and} \\
A &=& R T \ln \left( \nicefrac{p_\mathrm{sat}}{p} \right) & \quad\text{.} \\
\end{split}
\end{equation*}
%
The parameters of the equation are:
%
\begin{longtable}[l]{lll|lll}
\toprule
\addlinespace
\textbf{Par.} & \textbf{Unit} & \textbf{Value} &	\textbf{Par.} & \textbf{Unit} & \textbf{Value} \\
\addlinespace
\midrule
\endhead

\bottomrule
\endfoot
\bottomrule
\endlastfoot
\addlinespace

flag & - & -1.000000000e+00 & $n$ & - & 2.603300000e+00 \\
$E$ & $\si{\joule\per\mole}$ & 6.527400000e+03 & $W_0$ & $\si{\kilogram\per\kilogram}$ & 1.100500000e+00 \\

\addlinespace\end{longtable}

\textbf{Validity:}
\newline
Equation is approximately valid for $288.15 \si{\kelvin} \leq T \leq 328.15 \si{\kelvin}$, and $0.14018 \si{\kilogram\per\kilogram} \leq w \leq 1.20106 \si{\kilogram\per\kilogram}$.
\newline

\textbf{Visualization:}
%
\begin{figure}[!htp]
{\noindent\includegraphics[height=10cm, keepaspectratio]{figs/ads/ads_Ethanol_mof_MIL-101Cr_DubininAstakhov_1.pdf}}
\end{figure}
%

To generate the figure, the following refrigerant functions were selected:
\begin{itemize}
\item Vapor pressure: VaporPressure\_EoS1 - ID 1
\item Saturated liquid density: SaturatedLiquidDensity\_EoS1 - ID 1
\end{itemize}

The uncertainity of the experimental data is:
\begin{itemize}
\item Data source $\,\to\,$ Data was taken from figure
\end{itemize}

The mean absolute percentage error (MAPE) between the experimental and calculated data results in 10.17\%.
\FloatBarrier
\newpage
%%%%%%%%%%%%%%%%%%%%%%%%%%%%%%%%%%%%%%%%%%%%%%%%%%%%%%%%%%%%%%%%%%%%%%%%%%%%%%%

File: python_wrapper/sorpproplib/doc/chapter/ads/Isobutane_zeolite_pellet_13X.tex
%%%%%%%%%%%%%%%%%%%%%%%%%%%%%%%%%%%%%%%%%%%%%%%%%%%%%%%%%%%%%%%%%%%%%%%%%%%%%%%
% Chapter 'Adsorption - Isobutane - zeolite pellet 13X'
%%%%%%%%%%%%%%%%%%%%%%%%%%%%%%%%%%%%%%%%%%%%%%%%%%%%%%%%%%%%%%%%%%%%%%%%%%%%%%%
\subsection{Zeolite pellet 13X}
%
%%%%%%%%%%%%%%%%%%%%%%%%%%%%%%%%%%%%%%%%%%%%%%%%%%%%%%%%%%%%%%%%%%%%%%%%%%%%%%%
%%%%%%%%%%%%%%%%%%%%%%%%%%%%%%%%%%%%%%%%%%%%%%%%%%%%%%%%%%%%%%%%%%%%%%%%%%%%%%%
\subsubsection{Toth - ID 1}
%
\begin{tabular}[l]{|lp{11.5cm}|}
\hline
\addlinespace

\textbf{Sorbent:} & zeolite pellet \\
\textbf{Subtype:} & 13X \\
\textbf{Refrigerant:} & Isobutane \\
\textbf{Equation:} & Toth \\
\textbf{ID:} & 1 \\
\textbf{Reference:} & Lamia, Nabil; Wolff, Luc; Leflaive, Philibert; Sá Gomes, Pedro; Grande, Carlos A.; Rodrigues, Alírio E. (2007): Propane/Propylene Separation by Simulated Moving Bed I. Adsorption of Propane, Propylene and Isobutane in Pellets of 13X Zeolite. In: Separation Science and Technology 42 (12), S. 2539–2566. DOI: 10.1080/01496390701515219. \\
\textbf{Comment:} & None \\

\addlinespace
\hline
\end{tabular}
\newline

\textbf{Properties of sorbent:}
\newline
%
\begin{longtable}[l]{lll}
\toprule
\addlinespace
\textbf{Property} & \textbf{Unit} & \textbf{Value} \\
\addlinespace
\midrule
\endhead
\bottomrule
\endfoot
\bottomrule
\endlastfoot
\addlinespace

Diameter of crystal & \si{\milli\meter} & 0.001\\
Diameter of pore & \si{\milli\meter} & 0.0000005\\
Diameter of extrudate & \si{\milli\meter} & 0.8\\
Porosity of pellet & - & 0.395\\
Pellet density & \si{\kilogram\per\cubic\meter} & 1357\\

\addlinespace\end{longtable}

\textbf{Equation and parameters:}
\newline
%
Loading $w$ in $\si{\kilogram\per\kilogram}$ is calculated depending on pressure $p$ in $\si{\pascal}$ and temperature $T$ in $\si{\kelvin}$ by:
%
\begin{equation*}
\begin{split}
w &=& \frac{w_\mathrm{sat} b^{m} p}{\left( 1 + b^{r} p^{n} \right)^{\nicefrac{1}{n}}} & \quad\text{, and} \\
b &=& b_0 \exp\left( \frac{Q^{*}}{T} \right) & \quad\text{, and} \\
n &=& n_0 + \nicefrac{c}{T} & \quad\text{, and} \\
r &=& \begin{cases} n & \quad \text{if } r^{*} < 0 \\ r^{*}  & \quad \text{else} \end{cases} & \quad\text{.}
\end{split}
\end{equation*}
%
The parameters of the equation are:
%
\begin{longtable}[l]{lll|lll}
\toprule
\addlinespace
\textbf{Par.} & \textbf{Unit} & \textbf{Value} &	\textbf{Par.} & \textbf{Unit} & \textbf{Value} \\
\addlinespace
\midrule
\endhead

\bottomrule
\endfoot
\bottomrule
\endlastfoot
\addlinespace

$b_0$ & $\si{\per\pascal}$ & 2.500000000e-10 & $Q^{*}$ & $\si{\kelvin}$ & 5.003329970e+03 \\
$c$ & $\si{\kelvin}$ & 0.000000000e+00 & $r^{*}$ & - & -1.000000000e+00 \\
$m$ & - & 1.000000000e+00 & $w_\mathrm{sat}$ & $\si{\kilogram\per\kilogram}$ & 1.034536000e-01 \\
$n_0$ & - & 8.480000000e-01 & & & \\

\addlinespace\end{longtable}

\textbf{Validity:}
\newline
Equation is approximately valid for $171.9 \si{\pascal} \leq p \leq 152632.0 \si{\pascal}$,  $333.0 \si{\kelvin} \leq T \leq 393.0 \si{\kelvin}$, and $0.005888137 \si{\kilogram\per\kilogram} \leq w \leq 0.104210322 \si{\kilogram\per\kilogram}$.
\newline

\textbf{Visualization:}
%
\begin{figure}[!htp]
{\noindent\includegraphics[height=10cm, keepaspectratio]{figs/ads/ads_Isobutane_zeolite_pellet_13X_Toth_1.pdf}}
\end{figure}
%

To generate the figure, the following refrigerant functions were selected:
\begin{itemize}
\item Vapor pressure: VaporPressure\_EoS1 - ID 1
\item Saturated liquid density: SaturatedLiquidDensity\_EoS1 - ID 1
\end{itemize}

The uncertainity of the experimental data is:
\begin{itemize}
\item Data source $\,\to\,$ Data was taken from figure
\item Pressure, absolute, in $\si{\pascal}$ $\,\to\,$ 50
\item Temperature, absolute, in $\si{\kelvin}$ $\,\to\,$ 0.1
\end{itemize}

The mean absolute percentage error (MAPE) between the experimental and calculated data results in 8.81\%.
\FloatBarrier
\newpage
%%%%%%%%%%%%%%%%%%%%%%%%%%%%%%%%%%%%%%%%%%%%%%%%%%%%%%%%%%%%%%%%%%%%%%%%%%%%%%%

File: python_wrapper/sorpproplib/doc/chapter/ads/Propane_mof_powder_cubtc.tex
%%%%%%%%%%%%%%%%%%%%%%%%%%%%%%%%%%%%%%%%%%%%%%%%%%%%%%%%%%%%%%%%%%%%%%%%%%%%%%%
% Chapter 'Adsorption - Propane - mof powder cubtc'
%%%%%%%%%%%%%%%%%%%%%%%%%%%%%%%%%%%%%%%%%%%%%%%%%%%%%%%%%%%%%%%%%%%%%%%%%%%%%%%
\subsection{Mof powder cubtc}
%
%%%%%%%%%%%%%%%%%%%%%%%%%%%%%%%%%%%%%%%%%%%%%%%%%%%%%%%%%%%%%%%%%%%%%%%%%%%%%%%
%%%%%%%%%%%%%%%%%%%%%%%%%%%%%%%%%%%%%%%%%%%%%%%%%%%%%%%%%%%%%%%%%%%%%%%%%%%%%%%
\subsubsection{DualSiteSips - ID 1}
%
\begin{tabular}[l]{|lp{11.5cm}|}
\hline
\addlinespace

\textbf{Sorbent:} & mof powder \\
\textbf{Subtype:} & cubtc \\
\textbf{Refrigerant:} & Propane \\
\textbf{Equation:} & DualSiteSips \\
\textbf{ID:} & 1 \\
\textbf{Reference:} & Lamia, Nabil; Jorge, Miguel; Granato, Miguel A.; Almeida Paz, Filipe A.; Chevreau, Hubert; Rodrigues, Alírio E. (2009): Adsorption of propane, propylene and isobutane on a metal–organic framework. Molecular simulation and experiment. In: Chemical Engineering Science 64 (14), S. 3246–3259. DOI: 10.1016/j.ces.2009.04.010. \\
\textbf{Comment:} & None \\

\addlinespace
\hline
\end{tabular}
\newline

\textbf{Properties of sorbent:}
\newline
%
\begin{longtable}[l]{lll}
\toprule
\addlinespace
\textbf{Property} & \textbf{Unit} & \textbf{Value} \\
\addlinespace
\midrule
\endhead
\bottomrule
\endfoot
\bottomrule
\endlastfoot
\addlinespace

Diameter of crystal & \si{\milli\meter} & 0.0016\\
Surface area & \si{\square\meter\per\gram} & 1500-2100\\
Bulk density & \si{\kilogram\per\cubic\meter} & 350\\

\addlinespace\end{longtable}

\textbf{Equation and parameters:}
\newline
%
Loading $w$ in $\si{\kilogram\per\kilogram}$ is calculated depending on pressure $p$ in $\si{\pascal}$ and temperature $T$ in $\si{\kelvin}$ by:
%
\begin{equation*}
\begin{split}
w &=& \sum_{i=A}^{B} w_\mathrm{i} \frac{\left( b_i p \right) ^ {\nicefrac{1}{\eta_i}} }{1 + \left( b_i p \right) ^ {\nicefrac{1}{\eta_i}}} & \quad\text{, and} \\
b_i &=& b_{i,0} \exp \left( \frac{Q_i}{R T} \left( 1 - \frac{T}{T_0} \right) \right) & \quad\text{.}
\end{split}
\end{equation*}
%
The parameters of the equation are:
%
\begin{longtable}[l]{lll|lll}
\toprule
\addlinespace
\textbf{Par.} & \textbf{Unit} & \textbf{Value} &	\textbf{Par.} & \textbf{Unit} & \textbf{Value} \\
\addlinespace
\midrule
\endhead

\bottomrule
\endfoot
\bottomrule
\endlastfoot
\addlinespace

$b_\mathrm{A,0}$ & $\si{\per\pascal}$ & 7.000000000e-05 & $b_\mathrm{B,0}$ & $\si{\per\pascal}$ & 1.600000000e-04 \\
$Q_\mathrm{A}$ & $\si{\joule\per\mole}$ & 2.870000000e+04 & $Q_\mathrm{B}$ & $\si{\joule\per\mole}$ & 3.410000000e+04 \\
$\eta_\mathrm{A}$ & - & 8.200000000e-01 & $\eta_\mathrm{B}$ & - & 3.200000000e-01 \\
$w_\mathrm{A}$ & $\si{\kilogram\per\kilogram}$ & 2.738423700e-01 & $w_\mathrm{B}$ & $\si{\kilogram\per\kilogram}$ & 5.027058000e-02 \\
$T_0$ & $\si{\kelvin}$ & 3.230000000e+02 & & & \\

\addlinespace\end{longtable}

\textbf{Validity:}
\newline
Equation is approximately valid for $1095.9 \si{\pascal} \leq p \leq 99931.5 \si{\pascal}$,  $323.0 \si{\kelvin} \leq T \leq 423.0 \si{\kelvin}$, and $0.001212227 \si{\kilogram\per\kilogram} \leq w \leq 0.299726427 \si{\kilogram\per\kilogram}$.
\newline

\textbf{Visualization:}
%
\begin{figure}[!htp]
{\noindent\includegraphics[height=10cm, keepaspectratio]{figs/ads/ads_Propane_mof_powder_cubtc_DualSiteSips_1.pdf}}
\end{figure}
%

To generate the figure, the following refrigerant functions were selected:
\begin{itemize}
\item Vapor pressure: VaporPressure\_EoS1 - ID 1
\item Saturated liquid density: SaturatedLiquidDensity\_EoS1 - ID 1
\end{itemize}

The uncertainity of the experimental data is:
\begin{itemize}
\item Data source $\,\to\,$ Data was taken from figure
\item Pressure, absolute, in $\si{\pascal}$ $\,\to\,$ 50
\item Temperature, absolute, in $\si{\kelvin}$ $\,\to\,$ 0.1
\end{itemize}

The mean absolute percentage error (MAPE) between the experimental and calculated data results in 10.42\%.
\FloatBarrier
\newpage
%%%%%%%%%%%%%%%%%%%%%%%%%%%%%%%%%%%%%%%%%%%%%%%%%%%%%%%%%%%%%%%%%%%%%%%%%%%%%%%

File: python_wrapper/sorpproplib/doc/chapter/ads/Propane_zeolite_pellet_5A.tex
%%%%%%%%%%%%%%%%%%%%%%%%%%%%%%%%%%%%%%%%%%%%%%%%%%%%%%%%%%%%%%%%%%%%%%%%%%%%%%%
% Chapter 'Adsorption - Propane - zeolite pellet 5A'
%%%%%%%%%%%%%%%%%%%%%%%%%%%%%%%%%%%%%%%%%%%%%%%%%%%%%%%%%%%%%%%%%%%%%%%%%%%%%%%
\subsection{Zeolite pellet 5A}
%
%%%%%%%%%%%%%%%%%%%%%%%%%%%%%%%%%%%%%%%%%%%%%%%%%%%%%%%%%%%%%%%%%%%%%%%%%%%%%%%
%%%%%%%%%%%%%%%%%%%%%%%%%%%%%%%%%%%%%%%%%%%%%%%%%%%%%%%%%%%%%%%%%%%%%%%%%%%%%%%
\subsubsection{DubininAstakhov - ID 1}
%
\begin{tabular}[l]{|lp{11.5cm}|}
\hline
\addlinespace

\textbf{Sorbent:} & zeolite pellet \\
\textbf{Subtype:} & 5A \\
\textbf{Refrigerant:} & Propane \\
\textbf{Equation:} & DubininAstakhov \\
\textbf{ID:} & 1 \\
\textbf{Reference:} & Grande, Carlos A.; Gigola, Carlos; Rodrigues, Alírio E. (2002): Adsorption of Propane and Propylene in Pellets and Crystals of 5A Zeolite. In: Ind. Eng. Chem. Res. 41 (1), S. 85–92. DOI: 10.1021/ie010494o. \\
\textbf{Comment:} & None \\

\addlinespace
\hline
\end{tabular}
\newline

\textbf{Properties of sorbent:}
\newline
%
\begin{longtable}[l]{lll}
\toprule
\addlinespace
\textbf{Property} & \textbf{Unit} & \textbf{Value} \\
\addlinespace
\midrule
\endhead
\bottomrule
\endfoot
\bottomrule
\endlastfoot
\addlinespace

Diameter of crystal & \si{\milli\meter} & 0.0011\\
Diameter of pore & \si{\milli\meter} & 0.00005\\
Diameter of pellet & \si{\milli\meter} & 2.5\\
Porosity of pellet & - & 0.35\\
Pellet density & \si{\kilogram\per\cubic\meter} & 1130\\
Solid density & \si{\kilogram\per\cubic\meter} & 1740\\

\addlinespace\end{longtable}

\textbf{Equation and parameters:}
\newline
%
Loading $w$ in $\si{\kilogram\per\kilogram}$ is calculated depending on pressure $p$ in $\si{\pascal}$, temperature $T$ in $\si{\kelvin}$, and vapor pressure $p_\mathrm{sat}$ in $\si{\pascal}$ by:
%
\begin{equation*}
\begin{split}
w &=& \begin{cases} W \rho_\mathrm{sat}^{\mathrm{liq}} & \quad \text{if flag} \geq 0 \\ W & \quad \text{else} \end{cases} & \quad\text{, and} \\
W &=& W_0 \exp \left( - \left( \nicefrac{A}{E} \right) ^{n} \right) & \quad\text{, and} \\
A &=& R T \ln \left( \nicefrac{p_\mathrm{sat}}{p} \right) & \quad\text{.} \\
\end{split}
\end{equation*}
%
The parameters of the equation are:
%
\begin{longtable}[l]{lll|lll}
\toprule
\addlinespace
\textbf{Par.} & \textbf{Unit} & \textbf{Value} &	\textbf{Par.} & \textbf{Unit} & \textbf{Value} \\
\addlinespace
\midrule
\endhead

\bottomrule
\endfoot
\bottomrule
\endlastfoot
\addlinespace

flag & - & -1.000000000e+00 & $n$ & - & 2.470000000e+00 \\
$E$ & $\si{\joule\per\mole}$ & 1.820000000e+04 & $W_0$ & $\si{\kilogram\per\kilogram}$ & 1.128960000e-01 \\

\addlinespace\end{longtable}

\textbf{Validity:}
\newline
Equation is approximately valid for $2375.0 \si{\pascal} \leq p \leq 99898.0 \si{\pascal}$,  $323.0 \si{\kelvin} \leq T \leq 423.0 \si{\kelvin}$, and $0.005826051 \si{\kilogram\per\kilogram} \leq w \leq 0.102996432 \si{\kilogram\per\kilogram}$.
\newline

\textbf{Visualization:}
%
\begin{figure}[!htp]
{\noindent\includegraphics[height=10cm, keepaspectratio]{figs/ads/ads_Propane_zeolite_pellet_5A_DubininAstakhov_1.pdf}}
\end{figure}
%

To generate the figure, the following refrigerant functions were selected:
\begin{itemize}
\item Vapor pressure: VaporPressure\_EoS1 - ID 1
\item Saturated liquid density: SaturatedLiquidDensity\_EoS1 - ID 1
\end{itemize}

The uncertainity of the experimental data is:
\begin{itemize}
\item Data source $\,\to\,$ Data was taken from figure
\item Pressure, absolute, in $\si{\pascal}$ $\,\to\,$ 40
\end{itemize}

The mean absolute percentage error (MAPE) between the experimental and calculated data results in 2.05\%.
\FloatBarrier
\newpage
%%%%%%%%%%%%%%%%%%%%%%%%%%%%%%%%%%%%%%%%%%%%%%%%%%%%%%%%%%%%%%%%%%%%%%%%%%%%%%%
%%%%%%%%%%%%%%%%%%%%%%%%%%%%%%%%%%%%%%%%%%%%%%%%%%%%%%%%%%%%%%%%%%%%%%%%%%%%%%%
\subsubsection{Toth - ID 1}
%
\begin{tabular}[l]{|lp{11.5cm}|}
\hline
\addlinespace

\textbf{Sorbent:} & zeolite pellet \\
\textbf{Subtype:} & 5A \\
\textbf{Refrigerant:} & Propane \\
\textbf{Equation:} & Toth \\
\textbf{ID:} & 1 \\
\textbf{Reference:} & Grande, Carlos A.; Gigola, Carlos; Rodrigues, Alírio E. (2002): Adsorption of Propane and Propylene in Pellets and Crystals of 5A Zeolite. In: Ind. Eng. Chem. Res. 41 (1), S. 85–92. DOI: 10.1021/ie010494o. \\
\textbf{Comment:} & None \\

\addlinespace
\hline
\end{tabular}
\newline

\textbf{Properties of sorbent:}
\newline
%
\begin{longtable}[l]{lll}
\toprule
\addlinespace
\textbf{Property} & \textbf{Unit} & \textbf{Value} \\
\addlinespace
\midrule
\endhead
\bottomrule
\endfoot
\bottomrule
\endlastfoot
\addlinespace

Diameter of crystal & \si{\milli\meter} & 0.0011\\
Diameter of pore & \si{\milli\meter} & 0.00005\\
Diameter of pellet & \si{\milli\meter} & 1.65-2.5\\
Porosity of pellet & - & 0.35\\
Pellet density & \si{\kilogram\per\cubic\meter} & 1130\\
Solid density & \si{\kilogram\per\cubic\meter} & 1740\\

\addlinespace\end{longtable}

\textbf{Equation and parameters:}
\newline
%
Loading $w$ in $\si{\kilogram\per\kilogram}$ is calculated depending on pressure $p$ in $\si{\pascal}$ and temperature $T$ in $\si{\kelvin}$ by:
%
\begin{equation*}
\begin{split}
w &=& \frac{w_\mathrm{sat} b^{m} p}{\left( 1 + b^{r} p^{n} \right)^{\nicefrac{1}{n}}} & \quad\text{, and} \\
b &=& b_0 \exp\left( \frac{Q^{*}}{T} \right) & \quad\text{, and} \\
n &=& n_0 + \nicefrac{c}{T} & \quad\text{, and} \\
r &=& \begin{cases} n & \quad \text{if } r^{*} < 0 \\ r^{*}  & \quad \text{else} \end{cases} & \quad\text{.}
\end{split}
\end{equation*}
%
The parameters of the equation are:
%
\begin{longtable}[l]{lll|lll}
\toprule
\addlinespace
\textbf{Par.} & \textbf{Unit} & \textbf{Value} &	\textbf{Par.} & \textbf{Unit} & \textbf{Value} \\
\addlinespace
\midrule
\endhead

\bottomrule
\endfoot
\bottomrule
\endlastfoot
\addlinespace

$b_0$ & $\si{\per\pascal}$ & 8.989322242e-06 & $Q^{*}$ & $\si{\kelvin}$ & 2.393419865e+03 \\
$c$ & $\si{\kelvin}$ & 0.000000000e+00 & $r^{*}$ & - & 1.000000000e+00 \\
$m$ & - & 1.724137931e+00 & $w_\mathrm{sat}$ & $\si{\kilogram\per\kilogram}$ & 1.150931700e-01 \\
$n_0$ & - & 5.800000000e-01 & & & \\

\addlinespace\end{longtable}

\textbf{Validity:}
\newline
Equation is approximately valid for $2344.7 \si{\pascal} \leq p \leq 99897.9 \si{\pascal}$,  $323.0 \si{\kelvin} \leq T \leq 423.0 \si{\kelvin}$, and $0.005555781 \si{\kilogram\per\kilogram} \leq w \leq 0.102417046 \si{\kilogram\per\kilogram}$.
\newline

\textbf{Visualization:}
%
\begin{figure}[!htp]
{\noindent\includegraphics[height=10cm, keepaspectratio]{figs/ads/ads_Propane_zeolite_pellet_5A_Toth_1.pdf}}
\end{figure}
%

To generate the figure, the following refrigerant functions were selected:
\begin{itemize}
\item Vapor pressure: VaporPressure\_EoS1 - ID 1
\item Saturated liquid density: SaturatedLiquidDensity\_EoS1 - ID 1
\end{itemize}

The uncertainity of the experimental data is:
\begin{itemize}
\item Data source $\,\to\,$ Data was taken from figure
\item Pressure, absolute, in $\si{\pascal}$ $\,\to\,$ 40
\end{itemize}

The mean absolute percentage error (MAPE) between the experimental and calculated data results in 5.43\%.
\FloatBarrier
\newpage
%%%%%%%%%%%%%%%%%%%%%%%%%%%%%%%%%%%%%%%%%%%%%%%%%%%%%%%%%%%%%%%%%%%%%%%%%%%%%%%
