Repository: carlesRT/sorpproplib_JSON

# SorpPropLib

A dynamic library for isotherm correlaiton of sorption working pairs. The library is developed to be linked to:

* a standalone batch calculation program with tabular text input and text output [sorpPropBatch](http://github.com/zhiyaoyang/sorppropbatch)

* Sorption system Simulation program (SorpSim)

* Available equations () forms include:
	* Antoine (7)
	* Duhring (2)
	* Toth (21)
	* NRTL ()
	* Custom (2)

* Available pairs (32) data include:
	* water (14)
		* LiBr
		* LiBr:CH3COOK
		* LiBr:CH3CH(OH)COONa
		* LiBr:H2N(CH2)2OH
		* LiBr:HO(CH2)3OH
		* LiBr:LiNO3-LiI-LiCl
		* LiBr:LiI-OH(CH2)3OH
		* liBr:LiNO3-LiI-LiCl
		* LiCl
		* CaCl2
		* Zeolite:5A
		* Zeolite:13X

File: python_wrapper/sorpproplib/doc/chapter/ads/Propylene_mof_powder_cubtc.tex
%%%%%%%%%%%%%%%%%%%%%%%%%%%%%%%%%%%%%%%%%%%%%%%%%%%%%%%%%%%%%%%%%%%%%%%%%%%%%%%
% Chapter 'Adsorption - Propylene - mof powder cubtc'
%%%%%%%%%%%%%%%%%%%%%%%%%%%%%%%%%%%%%%%%%%%%%%%%%%%%%%%%%%%%%%%%%%%%%%%%%%%%%%%
\subsection{Mof powder cubtc}
%
%%%%%%%%%%%%%%%%%%%%%%%%%%%%%%%%%%%%%%%%%%%%%%%%%%%%%%%%%%%%%%%%%%%%%%%%%%%%%%%
%%%%%%%%%%%%%%%%%%%%%%%%%%%%%%%%%%%%%%%%%%%%%%%%%%%%%%%%%%%%%%%%%%%%%%%%%%%%%%%
\subsubsection{DualSiteSips - ID 1}
%
\begin{tabular}[l]{|lp{11.5cm}|}
\hline
\addlinespace

\textbf{Sorbent:} & mof powder \\
\textbf{Subtype:} & cubtc \\
\textbf{Refrigerant:} & Propylene \\
\textbf{Equation:} & DualSiteSips \\
\textbf{ID:} & 1 \\
\textbf{Reference:} & Lamia, Nabil; Jorge, Miguel; Granato, Miguel A.; Almeida Paz, Filipe A.; Chevreau, Hubert; Rodrigues, Alírio E. (2009): Adsorption of propane, propylene and isobutane on a metal–organic framework. Molecular simulation and experiment. In: Chemical Engineering Science 64 (14), S. 3246–3259. DOI: 10.1016/j.ces.2009.04.010. \\
\textbf{Comment:} & None \\

\addlinespace
\hline
\end{tabular}
\newline

\textbf{Properties of sorbent:}
\newline
%
\begin{longtable}[l]{lll}
\toprule
\addlinespace
\textbf{Property} & \textbf{Unit} & \textbf{Value} \\
\addlinespace
\midrule
\endhead
\bottomrule
\endfoot
\bottomrule
\endlastfoot
\addlinespace

Diameter of crystal & \si{\milli\meter} & 0.0016\\
Surface area & \si{\square\meter\per\gram} & 1500-2100\\
Bulk density & \si{\kilogram\per\cubic\meter} & 350\\

\addlinespace\end{longtable}

\textbf{Equation and parameters:}
\newline
%
Loading $w$ in $\si{\kilogram\per\kilogram}$ is calculated depending on pressure $p$ in $\si{\pascal}$ and temperature $T$ in $\si{\kelvin}$ by:
%
\begin{equation*}
\begin{split}
w &=& \sum_{i=A}^{B} w_\mathrm{i} \frac{\left( b_i p \right) ^ {\nicefrac{1}{\eta_i}} }{1 + \left( b_i p \right) ^ {\nicefrac{1}{\eta_i}}} & \quad\text{, and} \\
b_i &=& b_{i,0} \exp \left( \frac{Q_i}{R T} \left( 1 - \frac{T}{T_0} \right) \right) & \quad\text{.}
\end{split}
\end{equation*}
%
The parameters of the equation are:
%
\begin{longtable}[l]{lll|lll}
\toprule
\addlinespace
\textbf{Par.} & \textbf{Unit} & \textbf{Value} &	\textbf{Par.} & \textbf{Unit} & \textbf{Value} \\
\addlinespace
\midrule
\endhead

\bottomrule
\endfoot
\bottomrule
\endlastfoot
\addlinespace

$b_\mathrm{A,0}$ & $\si{\per\pascal}$ & 4.200000000e-04 & $b_\mathrm{B,0}$ & $\si{\per\pascal}$ & 6.000000000e-05 \\
$Q_\mathrm{A}$ & $\si{\joule\per\mole}$ & 4.190000000e+04 & $Q_\mathrm{B}$ & $\si{\joule\per\mole}$ & 4.700000000e+04 \\
$\eta_\mathrm{A}$ & - & 1.000000000e+00 & $\eta_\mathrm{B}$ & - & 8.000000000e-01 \\
$w_\mathrm{A}$ & $\si{\kilogram\per\kilogram}$ & 2.983453566e-01 & $w_\mathrm{B}$ & $\si{\kilogram\per\kilogram}$ & 5.133728280e-02 \\
$T_0$ & $\si{\kelvin}$ & 3.230000000e+02 & & & \\

\addlinespace\end{longtable}

\textbf{Validity:}
\newline
Equation is approximately valid for $75.7 \si{\pascal} \leq p \leq 99297.6 \si{\pascal}$,  $323.0 \si{\kelvin} \leq T \leq 423.0 \si{\kelvin}$, and $0.007015955 \si{\kilogram\per\kilogram} \leq w \leq 0.33063272 \si{\kilogram\per\kilogram}$.
\newline

\textbf{Visualization:}
%
\begin{figure}[!htp]
{\noindent\includegraphics[height=10cm, keepaspectratio]{figs/ads/ads_Propylene_mof_powder_cubtc_DualSiteSips_1.pdf}}
\end{figure}
%

To generate the figure, the following refrigerant functions were selected:
\begin{itemize}
\item Vapor pressure: VaporPressure\_EoS1 - ID 1
\item Saturated liquid density: SaturatedLiquidDensity\_EoS1 - ID 1
\end{itemize}

The uncertainity of the experimental data is:
\begin{itemize}
\item Data source $\,\to\,$ Data was taken from figure
\item Pressure, absolute, in $\si{\pascal}$ $\,\to\,$ 50
\item Temperature, absolute, in $\si{\kelvin}$ $\,\to\,$ 0.1
\end{itemize}

The mean absolute percentage error (MAPE) between the experimental and calculated data results in 8.87\%.
\FloatBarrier
\newpage
%%%%%%%%%%%%%%%%%%%%%%%%%%%%%%%%%%%%%%%%%%%%%%%%%%%%%%%%%%%%%%%%%%%%%%%%%%%%%%%

File: python_wrapper/sorpproplib/doc/chapter/ads/Propylene_zeolite_crystal_5A.tex
%%%%%%%%%%%%%%%%%%%%%%%%%%%%%%%%%%%%%%%%%%%%%%%%%%%%%%%%%%%%%%%%%%%%%%%%%%%%%%%
% Chapter 'Adsorption - Propylene - zeolite crystal 5A'
%%%%%%%%%%%%%%%%%%%%%%%%%%%%%%%%%%%%%%%%%%%%%%%%%%%%%%%%%%%%%%%%%%%%%%%%%%%%%%%
\subsection{Zeolite crystal 5A}
%
%%%%%%%%%%%%%%%%%%%%%%%%%%%%%%%%%%%%%%%%%%%%%%%%%%%%%%%%%%%%%%%%%%%%%%%%%%%%%%%
%%%%%%%%%%%%%%%%%%%%%%%%%%%%%%%%%%%%%%%%%%%%%%%%%%%%%%%%%%%%%%%%%%%%%%%%%%%%%%%
\subsubsection{DubininAstakhov - ID 1}
%
\begin{tabular}[l]{|lp{11.5cm}|}
\hline
\addlinespace

\textbf{Sorbent:} & zeolite crystal \\
\textbf{Subtype:} & 5A \\
\textbf{Refrigerant:} & Propylene \\
\textbf{Equation:} & DubininAstakhov \\
\textbf{ID:} & 1 \\
\textbf{Reference:} & Grande, Carlos A.; Gigola, Carlos; Rodrigues, Alírio E. (2002): Adsorption of Propane and Propylene in Pellets and Crystals of 5A Zeolite. In: Ind. Eng. Chem. Res. 41 (1), S. 85–92. DOI: 10.1021/ie010494o. \\
\textbf{Comment:} & None \\

\addlinespace
\hline
\end{tabular}
\newline

\textbf{Properties of sorbent:}
\newline
%
\begin{longtable}[l]{lll}
\toprule
\addlinespace
\textbf{Property} & \textbf{Unit} & \textbf{Value} \\
\addlinespace
\midrule
\endhead
\bottomrule
\endfoot
\bottomrule
\endlastfoot
\addlinespace

Diameter of crystal & \si{\milli\meter} & 0.001\\

\addlinespace\end{longtable}

\textbf{Equation and parameters:}
\newline
%
Loading $w$ in $\si{\kilogram\per\kilogram}$ is calculated depending on pressure $p$ in $\si{\pascal}$, temperature $T$ in $\si{\kelvin}$, and vapor pressure $p_\mathrm{sat}$ in $\si{\pascal}$ by:
%
\begin{equation*}
\begin{split}
w &=& \begin{cases} W \rho_\mathrm{sat}^{\mathrm{liq}} & \quad \text{if flag} \geq 0 \\ W & \quad \text{else} \end{cases} & \quad\text{, and} \\
W &=& W_0 \exp \left( - \left( \nicefrac{A}{E} \right) ^{n} \right) & \quad\text{, and} \\
A &=& R T \ln \left( \nicefrac{p_\mathrm{sat}}{p} \right) & \quad\text{.} \\
\end{split}
\end{equation*}
%
The parameters of the equation are:
%
\begin{longtable}[l]{lll|lll}
\toprule
\addlinespace
\textbf{Par.} & \textbf{Unit} & \textbf{Value} &	\textbf{Par.} & \textbf{Unit} & \textbf{Value} \\
\addlinespace
\midrule
\endhead

\bottomrule
\endfoot
\bottomrule
\endlastfoot
\addlinespace

flag & - & -1.000000000e+00 & $n$ & - & 2.280000000e+00 \\
$E$ & $\si{\joule\per\mole}$ & 2.340000000e+04 & $W_0$ & $\si{\kilogram\per\kilogram}$ & 1.578000000e-01 \\

\addlinespace\end{longtable}

\textbf{Validity:}
\newline
Equation is approximately valid for $2383.0 \si{\pascal} \leq p \leq 98972.0 \si{\pascal}$,  $323.0 \si{\kelvin} \leq T \leq 423.0 \si{\kelvin}$, and $0.027331802 \si{\kilogram\per\kilogram} \leq w \leq 0.150613578 \si{\kilogram\per\kilogram}$.
\newline

\textbf{Visualization:}
%
\begin{figure}[!htp]
{\noindent\includegraphics[height=10cm, keepaspectratio]{figs/ads/ads_Propylene_zeolite_crystal_5A_DubininAstakhov_1.pdf}}
\end{figure}
%

To generate the figure, the following refrigerant functions were selected:
\begin{itemize}
\item Vapor pressure: VaporPressure\_EoS1 - ID 1
\item Saturated liquid density: SaturatedLiquidDensity\_EoS1 - ID 1
\end{itemize}

The uncertainity of the experimental data is:
\begin{itemize}
\item Data source $\,\to\,$ Data was taken from figure
\item Pressure, absolute, in $\si{\pascal}$ $\,\to\,$ 40
\end{itemize}

The mean absolute percentage error (MAPE) between the experimental and calculated data results in 1.35\%.
\FloatBarrier
\newpage
%%%%%%%%%%%%%%%%%%%%%%%%%%%%%%%%%%%%%%%%%%%%%%%%%%%%%%%%%%%%%%%%%%%%%%%%%%%%%%%
%%%%%%%%%%%%%%%%%%%%%%%%%%%%%%%%%%%%%%%%%%%%%%%%%%%%%%%%%%%%%%%%%%%%%%%%%%%%%%%
\subsubsection{Toth - ID 1}
%
\begin{tabular}[l]{|lp{11.5cm}|}
\hline
\addlinespace

\textbf{Sorbent:} & zeolite crystal \\
\textbf{Subtype:} & 5A \\
\textbf{Refrigerant:} & Propylene \\
\textbf{Equation:} & Toth \\
\textbf{ID:} & 1 \\
\textbf{Reference:} & Grande, Carlos A.; Gigola, Carlos; Rodrigues, Alírio E. (2002): Adsorption of Propane and Propylene in Pellets and Crystals of 5A Zeolite. In: Ind. Eng. Chem. Res. 41 (1), S. 85–92. DOI: 10.1021/ie010494o. \\
\textbf{Comment:} & None \\

\addlinespace
\hline
\end{tabular}
\newline

\textbf{Properties of sorbent:}
\newline
%
\begin{longtable}[l]{lll}
\toprule
\addlinespace
\textbf{Property} & \textbf{Unit} & \textbf{Value} \\
\addlinespace
\midrule
\endhead
\bottomrule
\endfoot
\bottomrule
\endlastfoot
\addlinespace

Diameter of crystal & \si{\milli\meter} & 0.001\\
Diameter of pore & \si{\milli\meter} & 0.00005\\
Diameter of pellet & \si{\milli\meter} & 1.65-2.5\\
Porosity of pellet & - & 0.35\\
Pellet density & \si{\kilogram\per\cubic\meter} & 1130\\
Solid density & \si{\kilogram\per\cubic\meter} & 1740\\

\addlinespace\end{longtable}

\textbf{Equation and parameters:}
\newline
%
Loading $w$ in $\si{\kilogram\per\kilogram}$ is calculated depending on pressure $p$ in $\si{\pascal}$ and temperature $T$ in $\si{\kelvin}$ by:
%
\begin{equation*}
\begin{split}
w &=& \frac{w_\mathrm{sat} b^{m} p}{\left( 1 + b^{r} p^{n} \right)^{\nicefrac{1}{n}}} & \quad\text{, and} \\
b &=& b_0 \exp\left( \frac{Q^{*}}{T} \right) & \quad\text{, and} \\
n &=& n_0 + \nicefrac{c}{T} & \quad\text{, and} \\
r &=& \begin{cases} n & \quad \text{if } r^{*} < 0 \\ r^{*}  & \quad \text{else} \end{cases} & \quad\text{.}
\end{split}
\end{equation*}
%
The parameters of the equation are:
%
\begin{longtable}[l]{lll|lll}
\toprule
\addlinespace
\textbf{Par.} & \textbf{Unit} & \textbf{Value} &	\textbf{Par.} & \textbf{Unit} & \textbf{Value} \\
\addlinespace
\midrule
\endhead

\bottomrule
\endfoot
\bottomrule
\endlastfoot
\addlinespace

$b_0$ & $\si{\per\pascal}$ & 8.391732682e-04 & $Q^{*}$ & $\si{\kelvin}$ & 1.683812971e+03 \\
$c$ & $\si{\kelvin}$ & 0.000000000e+00 & $r^{*}$ & - & 1.000000000e+00 \\
$m$ & - & 2.500000000e+00 & $w_\mathrm{sat}$ & $\si{\kilogram\per\kilogram}$ & 1.691605548e-01 \\
$n_0$ & - & 4.000000000e-01 & & & \\

\addlinespace\end{longtable}

\textbf{Validity:}
\newline
Equation is approximately valid for $2440.3 \si{\pascal} \leq p \leq 99132.3 \si{\pascal}$,  $323.0 \si{\kelvin} \leq T \leq 423.0 \si{\kelvin}$, and $0.027199923 \si{\kilogram\per\kilogram} \leq w \leq 0.149766003 \si{\kilogram\per\kilogram}$.
\newline

\textbf{Visualization:}
%
\begin{figure}[!htp]
{\noindent\includegraphics[height=10cm, keepaspectratio]{figs/ads/ads_Propylene_zeolite_crystal_5A_Toth_1.pdf}}
\end{figure}
%

To generate the figure, the following refrigerant functions were selected:
\begin{itemize}
\item Vapor pressure: VaporPressure\_EoS1 - ID 1
\item Saturated liquid density: SaturatedLiquidDensity\_EoS1 - ID 1
\end{itemize}

The uncertainity of the experimental data is:
\begin{itemize}
\item Data source $\,\to\,$ Data was taken from figure
\item Pressure, absolute, in $\si{\pascal}$ $\,\to\,$ 40
\end{itemize}

The mean absolute percentage error (MAPE) between the experimental and calculated data results in 2.65\%.
\FloatBarrier
\newpage
%%%%%%%%%%%%%%%%%%%%%%%%%%%%%%%%%%%%%%%%%%%%%%%%%%%%%%%%%%%%%%%%%%%%%%%%%%%%%%%

File: python_wrapper/sorpproplib/doc/chapter/ads/Propylene_zeolite_pellet_13X.tex
%%%%%%%%%%%%%%%%%%%%%%%%%%%%%%%%%%%%%%%%%%%%%%%%%%%%%%%%%%%%%%%%%%%%%%%%%%%%%%%
% Chapter 'Adsorption - Propylene - zeolite pellet 13X'
%%%%%%%%%%%%%%%%%%%%%%%%%%%%%%%%%%%%%%%%%%%%%%%%%%%%%%%%%%%%%%%%%%%%%%%%%%%%%%%
\subsection{Zeolite pellet 13X}
%
%%%%%%%%%%%%%%%%%%%%%%%%%%%%%%%%%%%%%%%%%%%%%%%%%%%%%%%%%%%%%%%%%%%%%%%%%%%%%%%
%%%%%%%%%%%%%%%%%%%%%%%%%%%%%%%%%%%%%%%%%%%%%%%%%%%%%%%%%%%%%%%%%%%%%%%%%%%%%%%
\subsubsection{Toth - ID 1}
%
\begin{tabular}[l]{|lp{11.5cm}|}
\hline
\addlinespace

\textbf{Sorbent:} & zeolite pellet \\
\textbf{Subtype:} & 13X \\
\textbf{Refrigerant:} & Propylene \\
\textbf{Equation:} & Toth \\
\textbf{ID:} & 1 \\
\textbf{Reference:} & Da Silva, Francisco A.; Rodrigues, Alírio E. (1999): Adsorption Equilibria and Kinetics for Propylene and Propane over 13X and 4A Zeolite Pellets. In: Ind. Eng. Chem. Res. 38 (5), S. 2051–2057. DOI: 10.1021/ie980640z. \\
\textbf{Comment:} & None \\

\addlinespace
\hline
\end{tabular}
\newline

\textbf{Properties of sorbent:}
\newline
%
\begin{longtable}[l]{lll}
\toprule
\addlinespace
\textbf{Property} & \textbf{Unit} & \textbf{Value} \\
\addlinespace
\midrule
\endhead
\bottomrule
\endfoot
\bottomrule
\endlastfoot
\addlinespace

Diameter of crystal & \si{\milli\meter} & 0.002\\
Diameter of pellet & \si{\milli\meter} & 0.79\\
Diameter of extrudate & \si{\milli\meter} & 1.5-1.9\\
Length of extrudate & \si{\milli\meter} & 4-7\\
Porosity of pellet & - & 0.39\\
Bulk density & \si{\kilogram\per\cubic\meter} & 630-680\\
Pellet density & \si{\kilogram\per\cubic\meter} & 1358\\
Solid density & \si{\kilogram\per\cubic\meter} & 2234\\

\addlinespace\end{longtable}

\textbf{Equation and parameters:}
\newline
%
Loading $w$ in $\si{\kilogram\per\kilogram}$ is calculated depending on pressure $p$ in $\si{\pascal}$ and temperature $T$ in $\si{\kelvin}$ by:
%
\begin{equation*}
\begin{split}
w &=& \frac{w_\mathrm{sat} b^{m} p}{\left( 1 + b^{r} p^{n} \right)^{\nicefrac{1}{n}}} & \quad\text{, and} \\
b &=& b_0 \exp\left( \frac{Q^{*}}{T} \right) & \quad\text{, and} \\
n &=& n_0 + \nicefrac{c}{T} & \quad\text{, and} \\
r &=& \begin{cases} n & \quad \text{if } r^{*} < 0 \\ r^{*}  & \quad \text{else} \end{cases} & \quad\text{.}
\end{split}
\end{equation*}
%
The parameters of the equation are:
%
\begin{longtable}[l]{lll|lll}
\toprule
\addlinespace
\textbf{Par.} & \textbf{Unit} & \textbf{Value} &	\textbf{Par.} & \textbf{Unit} & \textbf{Value} \\
\addlinespace
\midrule
\endhead

\bottomrule
\endfoot
\bottomrule
\endlastfoot
\addlinespace

$b_0$ & $\si{\per\pascal}$ & 3.500000000e-10 & $Q^{*}$ & $\si{\kelvin}$ & 5.100000000e+03 \\
$c$ & $\si{\kelvin}$ & 0.000000000e+00 & $r^{*}$ & - & -1.000000000e+00 \\
$m$ & - & 1.000000000e+00 & $w_\mathrm{sat}$ & $\si{\kilogram\per\kilogram}$ & 1.127737032e-01 \\
$n_0$ & - & 6.080000000e-01 & & & \\

\addlinespace\end{longtable}

\textbf{Validity:}
\newline
Equation is approximately valid for $207.5 \si{\pascal} \leq p \leq 103413.5 \si{\pascal}$,  $303.0 \si{\kelvin} \leq T \leq 473.0 \si{\kelvin}$, and $0.002668276 \si{\kilogram\per\kilogram} \leq w \leq 0.114398823 \si{\kilogram\per\kilogram}$.
\newline

\textbf{Visualization:}
%
\begin{figure}[!htp]
{\noindent\includegraphics[height=10cm, keepaspectratio]{figs/ads/ads_Propylene_zeolite_pellet_13X_Toth_1.pdf}}
\end{figure}
%

To generate the figure, the following refrigerant functions were selected:
\begin{itemize}
\item Vapor pressure: VaporPressure\_EoS1 - ID 1
\item Saturated liquid density: SaturatedLiquidDensity\_EoS1 - ID 1
\end{itemize}

The uncertainity of the experimental data is:
\begin{itemize}
\item Data source $\,\to\,$ Data was taken from figure
\end{itemize}

The mean absolute percentage error (MAPE) between the experimental and calculated data results in 26.73\%.
\FloatBarrier
\newpage
%%%%%%%%%%%%%%%%%%%%%%%%%%%%%%%%%%%%%%%%%%%%%%%%%%%%%%%%%%%%%%%%%%%%%%%%%%%%%%%
%%%%%%%%%%%%%%%%%%%%%%%%%%%%%%%%%%%%%%%%%%%%%%%%%%%%%%%%%%%%%%%%%%%%%%%%%%%%%%%
\subsubsection{Toth - ID 2}
%
\begin{tabular}[l]{|lp{11.5cm}|}
\hline
\addlinespace

\textbf{Sorbent:} & zeolite pellet \\
\textbf{Subtype:} & 13X \\
\textbf{Refrigerant:} & Propylene \\
\textbf{Equation:} & Toth \\
\textbf{ID:} & 2 \\
\textbf{Reference:} & Lamia, Nabil; Wolff, Luc; Leflaive, Philibert; Sá Gomes, Pedro; Grande, Carlos A.; Rodrigues, Alírio E. (2007): Propane/Propylene Separation by Simulated Moving Bed I. Adsorption of Propane, Propylene and Isobutane in Pellets of 13X Zeolite. In: Separation Science and Technology 42 (12), S. 2539–2566. DOI: 10.1080/01496390701515219. \\
\textbf{Comment:} & None \\

\addlinespace
\hline
\end{tabular}
\newline

\textbf{Properties of sorbent:}
\newline
%
\begin{longtable}[l]{lll}
\toprule
\addlinespace
\textbf{Property} & \textbf{Unit} & \textbf{Value} \\
\addlinespace
\midrule
\endhead
\bottomrule
\endfoot
\bottomrule
\endlastfoot
\addlinespace

Diameter of crystal & \si{\milli\meter} & 0.001\\
Diameter of pore & \si{\milli\meter} & 0.0000005\\
Diameter of extrudate & \si{\milli\meter} & 0.8\\
Porosity of pellet & - & 0.395\\
Pellet density & \si{\kilogram\per\cubic\meter} & 1357\\

\addlinespace\end{longtable}

\textbf{Equation and parameters:}
\newline
%
Loading $w$ in $\si{\kilogram\per\kilogram}$ is calculated depending on pressure $p$ in $\si{\pascal}$ and temperature $T$ in $\si{\kelvin}$ by:
%
\begin{equation*}
\begin{split}
w &=& \frac{w_\mathrm{sat} b^{m} p}{\left( 1 + b^{r} p^{n} \right)^{\nicefrac{1}{n}}} & \quad\text{, and} \\
b &=& b_0 \exp\left( \frac{Q^{*}}{T} \right) & \quad\text{, and} \\
n &=& n_0 + \nicefrac{c}{T} & \quad\text{, and} \\
r &=& \begin{cases} n & \quad \text{if } r^{*} < 0 \\ r^{*}  & \quad \text{else} \end{cases} & \quad\text{.}
\end{split}
\end{equation*}
%
The parameters of the equation are:
%
\begin{longtable}[l]{lll|lll}
\toprule
\addlinespace
\textbf{Par.} & \textbf{Unit} & \textbf{Value} &	\textbf{Par.} & \textbf{Unit} & \textbf{Value} \\
\addlinespace
\midrule
\endhead

\bottomrule
\endfoot
\bottomrule
\endlastfoot
\addlinespace

$b_0$ & $\si{\per\pascal}$ & 2.500000000e-10 & $Q^{*}$ & $\si{\kelvin}$ & 5.099547854e+03 \\
$c$ & $\si{\kelvin}$ & 0.000000000e+00 & $r^{*}$ & - & -1.000000000e+00 \\
$m$ & - & 1.000000000e+00 & $w_\mathrm{sat}$ & $\si{\kilogram\per\kilogram}$ & 1.089865266e-01 \\
$n_0$ & - & 6.580000000e-01 & & & \\

\addlinespace\end{longtable}

\textbf{Validity:}
\newline
Equation is approximately valid for $269.2 \si{\pascal} \leq p \leq 151780.1 \si{\pascal}$,  $333.0 \si{\kelvin} \leq T \leq 393.0 \si{\kelvin}$, and $0.004055645 \si{\kilogram\per\kilogram} \leq w \leq 0.10404889 \si{\kilogram\per\kilogram}$.
\newline

\textbf{Visualization:}
%
\begin{figure}[!htp]
{\noindent\includegraphics[height=10cm, keepaspectratio]{figs/ads/ads_Propylene_zeolite_pellet_13X_Toth_2.pdf}}
\end{figure}
%

To generate the figure, the following refrigerant functions were selected:
\begin{itemize}
\item Vapor pressure: VaporPressure\_EoS1 - ID 1
\item Saturated liquid density: SaturatedLiquidDensity\_EoS1 - ID 1
\end{itemize}

The uncertainity of the experimental data is:
\begin{itemize}
\item Data source $\,\to\,$ Data was taken from figure
\item Pressure, absolute, in $\si{\pascal}$ $\,\to\,$ 50
\item Temperature, absolute, in $\si{\kelvin}$ $\,\to\,$ 0.1
\end{itemize}

The mean absolute percentage error (MAPE) between the experimental and calculated data results in 5.91\%.
\FloatBarrier
\newpage
%%%%%%%%%%%%%%%%%%%%%%%%%%%%%%%%%%%%%%%%%%%%%%%%%%%%%%%%%%%%%%%%%%%%%%%%%%%%%%%

File: python_wrapper/sorpproplib/doc/chapter/ads/Propylene_zeolite_pellet_4A.tex
%%%%%%%%%%%%%%%%%%%%%%%%%%%%%%%%%%%%%%%%%%%%%%%%%%%%%%%%%%%%%%%%%%%%%%%%%%%%%%%
% Chapter 'Adsorption - Propylene - zeolite pellet 4A'
%%%%%%%%%%%%%%%%%%%%%%%%%%%%%%%%%%%%%%%%%%%%%%%%%%%%%%%%%%%%%%%%%%%%%%%%%%%%%%%
\subsection{Zeolite pellet 4A}
%
%%%%%%%%%%%%%%%%%%%%%%%%%%%%%%%%%%%%%%%%%%%%%%%%%%%%%%%%%%%%%%%%%%%%%%%%%%%%%%%
%%%%%%%%%%%%%%%%%%%%%%%%%%%%%%%%%%%%%%%%%%%%%%%%%%%%%%%%%%%%%%%%%%%%%%%%%%%%%%%
\subsubsection{Toth - ID 1}
%
\begin{tabular}[l]{|lp{11.5cm}|}
\hline
\addlinespace

\textbf{Sorbent:} & zeolite pellet \\
\textbf{Subtype:} & 4A \\
\textbf{Refrigerant:} & Propylene \\
\textbf{Equation:} & Toth \\
\textbf{ID:} & 1 \\
\textbf{Reference:} & Da Silva, Francisco A.; Rodrigues, Alírio E. (1999): Adsorption Equilibria and Kinetics for Propylene and Propane over 13X and 4A Zeolite Pellets. In: Ind. Eng. Chem. Res. 38 (5), S. 2051–2057. DOI: 10.1021/ie980640z. \\
\textbf{Comment:} & None \\

\addlinespace
\hline
\end{tabular}
\newline

\textbf{Properties of sorbent:}
\newline
%
\begin{longtable}[l]{lll}
\toprule
\addlinespace
\textbf{Property} & \textbf{Unit} & \textbf{Value} \\
\addlinespace
\midrule
\endhead
\bottomrule
\endfoot
\bottomrule
\endlastfoot
\addlinespace

Diameter of crystal & \si{\milli\meter} & 0.0034\\
Diameter of pellet & \si{\milli\meter} & 1.6\\
Diameter of extrudate & \si{\milli\meter} & 3.2\\
Length of extrudate & \si{\milli\meter} & 8-12\\
Porosity of pellet & - & 0.34\\
Bulk density & \si{\kilogram\per\cubic\meter} & >700\\
Pellet density & \si{\kilogram\per\cubic\meter} & 1700\\
Solid density & \si{\kilogram\per\cubic\meter} & 2590\\

\addlinespace\end{longtable}

\textbf{Equation and parameters:}
\newline
%
Loading $w$ in $\si{\kilogram\per\kilogram}$ is calculated depending on pressure $p$ in $\si{\pascal}$ and temperature $T$ in $\si{\kelvin}$ by:
%
\begin{equation*}
\begin{split}
w &=& \frac{w_\mathrm{sat} b^{m} p}{\left( 1 + b^{r} p^{n} \right)^{\nicefrac{1}{n}}} & \quad\text{, and} \\
b &=& b_0 \exp\left( \frac{Q^{*}}{T} \right) & \quad\text{, and} \\
n &=& n_0 + \nicefrac{c}{T} & \quad\text{, and} \\
r &=& \begin{cases} n & \quad \text{if } r^{*} < 0 \\ r^{*}  & \quad \text{else} \end{cases} & \quad\text{.}
\end{split}
\end{equation*}
%
The parameters of the equation are:
%
\begin{longtable}[l]{lll|lll}
\toprule
\addlinespace
\textbf{Par.} & \textbf{Unit} & \textbf{Value} &	\textbf{Par.} & \textbf{Unit} & \textbf{Value} \\
\addlinespace
\midrule
\endhead

\bottomrule
\endfoot
\bottomrule
\endlastfoot
\addlinespace

$b_0$ & $\si{\per\pascal}$ & 7.400000000e-09 & $Q^{*}$ & $\si{\kelvin}$ & 3.594000000e+03 \\
$c$ & $\si{\kelvin}$ & 0.000000000e+00 & $r^{*}$ & - & -1.000000000e+00 \\
$m$ & - & 1.000000000e+00 & $w_\mathrm{sat}$ & $\si{\kilogram\per\kilogram}$ & 8.542187220e-02 \\
$n_0$ & - & 6.660000000e-01 & & & \\

\addlinespace\end{longtable}

\textbf{Validity:}
\newline
Equation is approximately valid for $207.5 \si{\pascal} \leq p \leq 102906.9 \si{\pascal}$,  $303.0 \si{\kelvin} \leq T \leq 473.0 \si{\kelvin}$, and $0.00287068 \si{\kilogram\per\kilogram} \leq w \leq 0.114398823 \si{\kilogram\per\kilogram}$.
\newline

\textbf{Visualization:}
%
\begin{figure}[!htp]
{\noindent\includegraphics[height=10cm, keepaspectratio]{figs/ads/ads_Propylene_zeolite_pellet_4A_Toth_1.pdf}}
\end{figure}
%

To generate the figure, the following refrigerant functions were selected:
\begin{itemize}
\item Vapor pressure: VaporPressure\_EoS1 - ID 1
\item Saturated liquid density: SaturatedLiquidDensity\_EoS1 - ID 1
\end{itemize}

The uncertainity of the experimental data is:
\begin{itemize}
\item Data source $\,\to\,$ Data was taken from figure
\end{itemize}

The mean absolute percentage error (MAPE) between the experimental and calculated data results in 17.17\%.
\FloatBarrier
\newpage
%%%%%%%%%%%%%%%%%%%%%%%%%%%%%%%%%%%%%%%%%%%%%%%%%%%%%%%%%%%%%%%%%%%%%%%%%%%%%%%

File: python_wrapper/sorpproplib/doc/chapter/ads/Propylene_zeolite_pellet_5A.tex
%%%%%%%%%%%%%%%%%%%%%%%%%%%%%%%%%%%%%%%%%%%%%%%%%%%%%%%%%%%%%%%%%%%%%%%%%%%%%%%
% Chapter 'Adsorption - Propylene - zeolite pellet 5A'
%%%%%%%%%%%%%%%%%%%%%%%%%%%%%%%%%%%%%%%%%%%%%%%%%%%%%%%%%%%%%%%%%%%%%%%%%%%%%%%
\subsection{Zeolite pellet 5A}
%
%%%%%%%%%%%%%%%%%%%%%%%%%%%%%%%%%%%%%%%%%%%%%%%%%%%%%%%%%%%%%%%%%%%%%%%%%%%%%%%
%%%%%%%%%%%%%%%%%%%%%%%%%%%%%%%%%%%%%%%%%%%%%%%%%%%%%%%%%%%%%%%%%%%%%%%%%%%%%%%
\subsubsection{DubininAstakhov - ID 1}
%
\begin{tabular}[l]{|lp{11.5cm}|}
\hline
\addlinespace

\textbf{Sorbent:} & zeolite pellet \\
\textbf{Subtype:} & 5A \\
\textbf{Refrigerant:} & Propylene \\
\textbf{Equation:} & DubininAstakhov \\
\textbf{ID:} & 1 \\
\textbf{Reference:} & Grande, Carlos A.; Gigola, Carlos; Rodrigues, Alírio E. (2002): Adsorption of Propane and Propylene in Pellets and Crystals of 5A Zeolite. In: Ind. Eng. Chem. Res. 41 (1), S. 85–92. DOI: 10.1021/ie010494o. \\
\textbf{Comment:} & None \\

\addlinespace
\hline
\end{tabular}
\newline

\textbf{Properties of sorbent:}
\newline
%
\begin{longtable}[l]{lll}
\toprule
\addlinespace
\textbf{Property} & \textbf{Unit} & \textbf{Value} \\
\addlinespace
\midrule
\endhead
\bottomrule
\endfoot
\bottomrule
\endlastfoot
\addlinespace

Diameter of crystal & \si{\milli\meter} & 0.0011\\
Diameter of pore & \si{\milli\meter} & 0.00005\\
Diameter of pellet & \si{\milli\meter} & 2.5\\
Porosity of pellet & - & 0.35\\
Pellet density & \si{\kilogram\per\cubic\meter} & 1130\\
Solid density & \si{\kilogram\per\cubic\meter} & 1740\\

\addlinespace\end{longtable}

\textbf{Equation and parameters:}
\newline
%
Loading $w$ in $\si{\kilogram\per\kilogram}$ is calculated depending on pressure $p$ in $\si{\pascal}$, temperature $T$ in $\si{\kelvin}$, and vapor pressure $p_\mathrm{sat}$ in $\si{\pascal}$ by:
%
\begin{equation*}
\begin{split}
w &=& \begin{cases} W \rho_\mathrm{sat}^{\mathrm{liq}} & \quad \text{if flag} \geq 0 \\ W & \quad \text{else} \end{cases} & \quad\text{, and} \\
W &=& W_0 \exp \left( - \left( \nicefrac{A}{E} \right) ^{n} \right) & \quad\text{, and} \\
A &=& R T \ln \left( \nicefrac{p_\mathrm{sat}}{p} \right) & \quad\text{.} \\
\end{split}
\end{equation*}
%
The parameters of the equation are:
%
\begin{longtable}[l]{lll|lll}
\toprule
\addlinespace
\textbf{Par.} & \textbf{Unit} & \textbf{Value} &	\textbf{Par.} & \textbf{Unit} & \textbf{Value} \\
\addlinespace
\midrule
\endhead

\bottomrule
\endfoot
\bottomrule
\endlastfoot
\addlinespace

flag & - & -1.000000000e+00 & $n$ & - & 2.130000000e+00 \\
$E$ & $\si{\joule\per\mole}$ & 2.340000000e+04 & $W_0$ & $\si{\kilogram\per\kilogram}$ & 1.140368000e-01 \\

\addlinespace\end{longtable}

\textbf{Validity:}
\newline
Equation is approximately valid for $2096.0 \si{\pascal} \leq p \leq 99689.0 \si{\pascal}$,  $323.0 \si{\kelvin} \leq T \leq 423.0 \si{\kelvin}$, and $0.021808381 \si{\kilogram\per\kilogram} \leq w \leq 0.104713555 \si{\kilogram\per\kilogram}$.
\newline

\textbf{Visualization:}
%
\begin{figure}[!htp]
{\noindent\includegraphics[height=10cm, keepaspectratio]{figs/ads/ads_Propylene_zeolite_pellet_5A_DubininAstakhov_1.pdf}}
\end{figure}
%

To generate the figure, the following refrigerant functions were selected:
\begin{itemize}
\item Vapor pressure: VaporPressure\_EoS1 - ID 1
\item Saturated liquid density: SaturatedLiquidDensity\_EoS1 - ID 1
\end{itemize}

The uncertainity of the experimental data is:
\begin{itemize}
\item Data source $\,\to\,$ Data was taken from figure
\item Pressure, absolute, in $\si{\pascal}$ $\,\to\,$ 40
\end{itemize}

The mean absolute percentage error (MAPE) between the experimental and calculated data results in 2.44\%.
\FloatBarrier
\newpage
%%%%%%%%%%%%%%%%%%%%%%%%%%%%%%%%%%%%%%%%%%%%%%%%%%%%%%%%%%%%%%%%%%%%%%%%%%%%%%%
%%%%%%%%%%%%%%%%%%%%%%%%%%%%%%%%%%%%%%%%%%%%%%%%%%%%%%%%%%%%%%%%%%%%%%%%%%%%%%%
\subsubsection{Toth - ID 1}
%
\begin{tabular}[l]{|lp{11.5cm}|}
\hline
\addlinespace

\textbf{Sorbent:} & zeolite pellet \\
\textbf{Subtype:} & 5A \\
\textbf{Refrigerant:} & Propylene \\
\textbf{Equation:} & Toth \\
\textbf{ID:} & 1 \\
\textbf{Reference:} & Grande, Carlos A.; Gigola, Carlos; Rodrigues, Alírio E. (2002): Adsorption of Propane and Propylene in Pellets and Crystals of 5A Zeolite. In: Ind. Eng. Chem. Res. 41 (1), S. 85–92. DOI: 10.1021/ie010494o. \\
\textbf{Comment:} & None \\

\addlinespace
\hline
\end{tabular}
\newline

\textbf{Properties of sorbent:}
\newline
%
\begin{longtable}[l]{lll}
\toprule
\addlinespace
\textbf{Property} & \textbf{Unit} & \textbf{Value} \\
\addlinespace
\midrule
\endhead
\bottomrule
\endfoot
\bottomrule
\endlastfoot
\addlinespace

Diameter of crystal & \si{\milli\meter} & 0.0011\\
Diameter of pore & \si{\milli\meter} & 0.00005\\
Diameter of pellet & \si{\milli\meter} & 1.65-2.5\\
Porosity of pellet & - & 0.35\\
Pellet density & \si{\kilogram\per\cubic\meter} & 1130\\
Solid density & \si{\kilogram\per\cubic\meter} & 1740\\

\addlinespace\end{longtable}

\textbf{Equation and parameters:}
\newline
%
Loading $w$ in $\si{\kilogram\per\kilogram}$ is calculated depending on pressure $p$ in $\si{\pascal}$ and temperature $T$ in $\si{\kelvin}$ by:
%
\begin{equation*}
\begin{split}
w &=& \frac{w_\mathrm{sat} b^{m} p}{\left( 1 + b^{r} p^{n} \right)^{\nicefrac{1}{n}}} & \quad\text{, and} \\
b &=& b_0 \exp\left( \frac{Q^{*}}{T} \right) & \quad\text{, and} \\
n &=& n_0 + \nicefrac{c}{T} & \quad\text{, and} \\
r &=& \begin{cases} n & \quad \text{if } r^{*} < 0 \\ r^{*}  & \quad \text{else} \end{cases} & \quad\text{.}
\end{split}
\end{equation*}
%
The parameters of the equation are:
%
\begin{longtable}[l]{lll|lll}
\toprule
\addlinespace
\textbf{Par.} & \textbf{Unit} & \textbf{Value} &	\textbf{Par.} & \textbf{Unit} & \textbf{Value} \\
\addlinespace
\midrule
\endhead

\bottomrule
\endfoot
\bottomrule
\endlastfoot
\addlinespace

$b_0$ & $\si{\per\pascal}$ & 1.680162818e-04 & $Q^{*}$ & $\si{\kelvin}$ & 1.611649558e+03 \\
$c$ & $\si{\kelvin}$ & 0.000000000e+00 & $r^{*}$ & - & 1.000000000e+00 \\
$m$ & - & 2.777777778e+00 & $w_\mathrm{sat}$ & $\si{\kilogram\per\kilogram}$ & 1.232936382e-01 \\
$n_0$ & - & 3.600000000e-01 & & & \\

\addlinespace\end{longtable}

\textbf{Validity:}
\newline
Equation is approximately valid for $2025.1 \si{\pascal} \leq p \leq 99973.3 \si{\pascal}$,  $323.0 \si{\kelvin} \leq T \leq 423.0 \si{\kelvin}$, and $0.021620991 \si{\kilogram\per\kilogram} \leq w \leq 0.104631694 \si{\kilogram\per\kilogram}$.
\newline

\textbf{Visualization:}
%
\begin{figure}[!htp]
{\noindent\includegraphics[height=10cm, keepaspectratio]{figs/ads/ads_Propylene_zeolite_pellet_5A_Toth_1.pdf}}
\end{figure}
%

To generate the figure, the following refrigerant functions were selected:
\begin{itemize}
\item Vapor pressure: VaporPressure\_EoS1 - ID 1
\item Saturated liquid density: SaturatedLiquidDensity\_EoS1 - ID 1
\end{itemize}

The uncertainity of the experimental data is:
\begin{itemize}
\item Data source $\,\to\,$ Data was taken from figure
\item Pressure, absolute, in $\si{\pascal}$ $\,\to\,$ 40
\end{itemize}

The mean absolute percentage error (MAPE) between the experimental and calculated data results in 88.85\%.
\FloatBarrier
\newpage
%%%%%%%%%%%%%%%%%%%%%%%%%%%%%%%%%%%%%%%%%%%%%%%%%%%%%%%%%%%%%%%%%%%%%%%%%%%%%%%

File: python_wrapper/sorpproplib/doc/chapter/ads/R-32_activated_carbon_fiber_A-20.tex
%%%%%%%%%%%%%%%%%%%%%%%%%%%%%%%%%%%%%%%%%%%%%%%%%%%%%%%%%%%%%%%%%%%%%%%%%%%%%%%
% Chapter 'Adsorption - R-32 - activated carbon fiber A-20'
%%%%%%%%%%%%%%%%%%%%%%%%%%%%%%%%%%%%%%%%%%%%%%%%%%%%%%%%%%%%%%%%%%%%%%%%%%%%%%%
\subsection{Activated carbon fiber A-20}
%
%%%%%%%%%%%%%%%%%%%%%%%%%%%%%%%%%%%%%%%%%%%%%%%%%%%%%%%%%%%%%%%%%%%%%%%%%%%%%%%
%%%%%%%%%%%%%%%%%%%%%%%%%%%%%%%%%%%%%%%%%%%%%%%%%%%%%%%%%%%%%%%%%%%%%%%%%%%%%%%
\subsubsection{DubininAstakhov - ID 1}
%
\begin{tabular}[l]{|lp{11.5cm}|}
\hline
\addlinespace

\textbf{Sorbent:} & activated carbon fiber \\
\textbf{Subtype:} & A-20 \\
\textbf{Refrigerant:} & R-32 \\
\textbf{Equation:} & DubininAstakhov \\
\textbf{ID:} & 1 \\
\textbf{Reference:} & Askalany, Ahmed A.; Saha, Bidyut B.; Uddin, Kutub; Miyzaki, Takahiko; Koyama, Shigeru; Srinivasan, Kandadai; Ismail, Ibrahim M. (2013): Adsorption Isotherms and Heat of Adsorption of Difluoromethane on Activated Carbons. In: J. Chem. Eng. Data 58 (10), S. 2828–2834. DOI: 10.1021/je4005678. \\
\textbf{Comment:} & See original literature: Use low-level interface for calculations as special form of density of adsorpt is required (i.e., rho\_adsorpt = 1.022 * T - rho\_gas(p, T) in kg/m3); inverse functions may not work anymore. \\

\addlinespace
\hline
\end{tabular}
\newline

\textbf{Properties of sorbent:}
\newline
%
\begin{longtable}[l]{lll}
\toprule
\addlinespace
\textbf{Property} & \textbf{Unit} & \textbf{Value} \\
\addlinespace
\midrule
\endhead
\bottomrule
\endfoot
\bottomrule
\endlastfoot
\addlinespace

Diameter of pore & \si{\milli\meter} & 0.000002\\
Surface area & \si{\square\meter\per\gram} & 2200\\
Pore volume & \si{\milli\cubic\meter\per\gram} & 1\\

\addlinespace\end{longtable}

\textbf{Equation and parameters:}
\newline
%
Loading $w$ in $\si{\kilogram\per\kilogram}$ is calculated depending on pressure $p$ in $\si{\pascal}$, temperature $T$ in $\si{\kelvin}$, and vapor pressure $p_\mathrm{sat}$ in $\si{\pascal}$ by:
%
\begin{equation*}
\begin{split}
w &=& \begin{cases} W \rho_\mathrm{sat}^{\mathrm{liq}} & \quad \text{if flag} \geq 0 \\ W & \quad \text{else} \end{cases} & \quad\text{, and} \\
W &=& W_0 \exp \left( - \left( \nicefrac{A}{E} \right) ^{n} \right) & \quad\text{, and} \\
A &=& R T \ln \left( \nicefrac{p_\mathrm{sat}}{p} \right) & \quad\text{.} \\
\end{split}
\end{equation*}
%
The parameters of the equation are:
%
\begin{longtable}[l]{lll|lll}
\toprule
\addlinespace
\textbf{Par.} & \textbf{Unit} & \textbf{Value} &	\textbf{Par.} & \textbf{Unit} & \textbf{Value} \\
\addlinespace
\midrule
\endhead

\bottomrule
\endfoot
\bottomrule
\endlastfoot
\addlinespace

flag & - & 1.000000000e+00 & $n$ & - & 1.090000000e+00 \\
$E$ & $\si{\joule\per\mole}$ & 4.098000000e+03 & $W_0$ & $\si{\cubic\meter\per\kilogram}$ & 4.580000000e-03 \\

\addlinespace\end{longtable}

\textbf{Validity:}
\newline
Equation is approximately valid for $18790.0 \si{\pascal} \leq p \leq 1287470.0 \si{\pascal}$,  $298.08 \si{\kelvin} \leq T \leq 347.37 \si{\kelvin}$, and $0.05 \si{\kilogram\per\kilogram} \leq w \leq 0.94 \si{\kilogram\per\kilogram}$.
\newline

\textbf{Visualization:}
%
\begin{figure}[!htp]
{\noindent\includegraphics[height=10cm, keepaspectratio]{figs/ads/ads_R-32_activated_carbon_fiber_A-20_DubininAstakhov_1.pdf}}
\end{figure}
%

To generate the figure, the following refrigerant functions were selected:
\begin{itemize}
\item Vapor pressure: VaporPressure\_EoS1 - ID 1
\item Saturated liquid density: SaturatedLiquidDensity\_EoS1 - ID 1
\item Special refrigerant functions as described by comment and CoolProp
\end{itemize}

The uncertainity of the experimental data is:
\begin{itemize}
\item Data source $\,\to\,$ Data was taken from table
\item Pressure, absolute, in $\si{\pascal}$ $\,\to\,$ 4000
\item Temperature, absolute, in $\si{\kelvin}$ $\,\to\,$ 0.1
\end{itemize}

The mean absolute percentage error (MAPE) between the experimental and calculated data results in 7.66\%.
\FloatBarrier
\newpage
%%%%%%%%%%%%%%%%%%%%%%%%%%%%%%%%%%%%%%%%%%%%%%%%%%%%%%%%%%%%%%%%%%%%%%%%%%%%%%%

File: python_wrapper/sorpproplib/doc/chapter/ads/R-410a_activated_carbon_fiber_A-20.tex
%%%%%%%%%%%%%%%%%%%%%%%%%%%%%%%%%%%%%%%%%%%%%%%%%%%%%%%%%%%%%%%%%%%%%%%%%%%%%%%
% Chapter 'Adsorption - R-410a - activated carbon fiber A-20'
%%%%%%%%%%%%%%%%%%%%%%%%%%%%%%%%%%%%%%%%%%%%%%%%%%%%%%%%%%%%%%%%%%%%%%%%%%%%%%%
\subsection{Activated carbon fiber A-20}
%
%%%%%%%%%%%%%%%%%%%%%%%%%%%%%%%%%%%%%%%%%%%%%%%%%%%%%%%%%%%%%%%%%%%%%%%%%%%%%%%
%%%%%%%%%%%%%%%%%%%%%%%%%%%%%%%%%%%%%%%%%%%%%%%%%%%%%%%%%%%%%%%%%%%%%%%%%%%%%%%
\subsubsection{DubininAstakhov - ID 1}
%
\begin{tabular}[l]{|lp{11.5cm}|}
\hline
\addlinespace

\textbf{Sorbent:} & activated carbon fiber \\
\textbf{Subtype:} & A-20 \\
\textbf{Refrigerant:} & R-410a \\
\textbf{Equation:} & DubininAstakhov \\
\textbf{ID:} & 1 \\
\textbf{Reference:} & Askalany, Ahmed A.; Saha, Bidyut B.; Ismail, Ibrahim M. (2014): Adsorption isotherms and kinetics of HFC410A onto activated carbons. In: Applied Thermal Engineering 72 (2), S. 237–243. DOI: 10.1016/j.applthermaleng.2014.04.075. \\
\textbf{Comment:} & See original literature: Use low-level interface for calculations as special form of density of adsorpt is required (i.e., rho\_adsorpt = -1.0015 * T - rho\_gas(p, T) in kg/m3); inverse functions may not work anymore. \\

\addlinespace
\hline
\end{tabular}
\newline

\textbf{Properties of sorbent:}
\newline
%
\begin{longtable}[l]{lll}
\toprule
\addlinespace
\textbf{Property} & \textbf{Unit} & \textbf{Value} \\
\addlinespace
\midrule
\endhead
\bottomrule
\endfoot
\bottomrule
\endlastfoot
\addlinespace

Diameter of pellet & \si{\milli\meter} & 0.0216\\
Surface area & \si{\square\meter\per\gram} & 2000\\
Pore volume & \si{\milli\cubic\meter\per\gram} & 1.03\\
Solid density & \si{\kilogram\per\cubic\meter} & 800\\

\addlinespace\end{longtable}

\textbf{Equation and parameters:}
\newline
%
Loading $w$ in $\si{\kilogram\per\kilogram}$ is calculated depending on pressure $p$ in $\si{\pascal}$, temperature $T$ in $\si{\kelvin}$, and vapor pressure $p_\mathrm{sat}$ in $\si{\pascal}$ by:
%
\begin{equation*}
\begin{split}
w &=& \begin{cases} W \rho_\mathrm{sat}^{\mathrm{liq}} & \quad \text{if flag} \geq 0 \\ W & \quad \text{else} \end{cases} & \quad\text{, and} \\
W &=& W_0 \exp \left( - \left( \nicefrac{A}{E} \right) ^{n} \right) & \quad\text{, and} \\
A &=& R T \ln \left( \nicefrac{p_\mathrm{sat}}{p} \right) & \quad\text{.} \\
\end{split}
\end{equation*}
%
The parameters of the equation are:
%
\begin{longtable}[l]{lll|lll}
\toprule
\addlinespace
\textbf{Par.} & \textbf{Unit} & \textbf{Value} &	\textbf{Par.} & \textbf{Unit} & \textbf{Value} \\
\addlinespace
\midrule
\endhead

\bottomrule
\endfoot
\bottomrule
\endlastfoot
\addlinespace

flag & - & 1.000000000e+00 & $n$ & - & 1.430000000e+00 \\
$E$ & $\si{\joule\per\mole}$ & 5.263500000e+03 & $W_0$ & $\si{\cubic\meter\per\kilogram}$ & 3.250000000e-03 \\

\addlinespace\end{longtable}

\textbf{Validity:}
\newline
Equation is approximately valid for $59390.0 \si{\pascal} \leq p \leq 957340.0 \si{\pascal}$,  $283.15 \si{\kelvin} \leq T \leq 323.15 \si{\kelvin}$, and $0.1655 \si{\kilogram\per\kilogram} \leq w \leq 1.09799 \si{\kilogram\per\kilogram}$.
\newline

\textbf{Visualization:}
%
\begin{figure}[!htp]
{\noindent\includegraphics[height=10cm, keepaspectratio]{figs/ads/ads_R-410a_activated_carbon_fiber_A-20_DubininAstakhov_1.pdf}}
\end{figure}
%

To generate the figure, the following refrigerant functions were selected:
\begin{itemize}
\item Vapor pressure: VaporPressure\_EoS1 - ID 1
\item Saturated liquid density: SaturatedLiquidDensity\_EoS1 - ID 1
\item Special refrigerant functions as described by comment and CoolProp
\end{itemize}

The uncertainity of the experimental data is:
\begin{itemize}
\item Data source $\,\to\,$ Data was taken from figure
\item Temperature, absolute, in $\si{\kelvin}$ $\,\to\,$ 0.1
\end{itemize}

The mean absolute percentage error (MAPE) between the experimental and calculated data results in 142.17\%.
\FloatBarrier
\newpage
%%%%%%%%%%%%%%%%%%%%%%%%%%%%%%%%%%%%%%%%%%%%%%%%%%%%%%%%%%%%%%%%%%%%%%%%%%%%%%%
