Repository: carlesRT/sorpproplib_JSON

# SorpPropLib

A dynamic library for isotherm correlaiton of sorption working pairs. The library is developed to be linked to:

* a standalone batch calculation program with tabular text input and text output [sorpPropBatch](http://github.com/zhiyaoyang/sorppropbatch)

* Sorption system Simulation program (SorpSim)

* Available equations () forms include:
	* Antoine (7)
	* Duhring (2)
	* Toth (21)
	* NRTL ()
	* Custom (2)

* Available pairs (32) data include:
	* water (14)
		* LiBr
		* LiBr:CH3COOK
		* LiBr:CH3CH(OH)COONa
		* LiBr:H2N(CH2)2OH
		* LiBr:HO(CH2)3OH
		* LiBr:LiNO3-LiI-LiCl
		* LiBr:LiI-OH(CH2)3OH
		* liBr:LiNO3-LiI-LiCl
		* LiCl
		* CaCl2
		* Zeolite:5A
		* Zeolite:13X

File: python_wrapper/sorpproplib/doc/chapter/ads/R-507a_activated_carbon_fiber_A-20.tex
%%%%%%%%%%%%%%%%%%%%%%%%%%%%%%%%%%%%%%%%%%%%%%%%%%%%%%%%%%%%%%%%%%%%%%%%%%%%%%%
% Chapter 'Adsorption - R-507a - activated carbon fiber A-20'
%%%%%%%%%%%%%%%%%%%%%%%%%%%%%%%%%%%%%%%%%%%%%%%%%%%%%%%%%%%%%%%%%%%%%%%%%%%%%%%
\subsection{Activated carbon fiber A-20}
%
%%%%%%%%%%%%%%%%%%%%%%%%%%%%%%%%%%%%%%%%%%%%%%%%%%%%%%%%%%%%%%%%%%%%%%%%%%%%%%%
%%%%%%%%%%%%%%%%%%%%%%%%%%%%%%%%%%%%%%%%%%%%%%%%%%%%%%%%%%%%%%%%%%%%%%%%%%%%%%%
\subsubsection{DubininAstakhov - ID 1}
%
\begin{tabular}[l]{|lp{11.5cm}|}
\hline
\addlinespace

\textbf{Sorbent:} & activated carbon fiber \\
\textbf{Subtype:} & A-20 \\
\textbf{Refrigerant:} & R-507a \\
\textbf{Equation:} & DubininAstakhov \\
\textbf{ID:} & 1 \\
\textbf{Reference:} & Loh, Wai Soong; Ismail, Azhar Bin; Xi, Baojuan; Ng, Kim Choon; Chun, Won Gee (2012): Adsorption Isotherms and Isosteric Enthalpy of Adsorption for Assorted Refrigerants on Activated Carbons. In: J. Chem. Eng. Data 57 (10), S. 2766–2773. DOI: 10.1021/je3008099. \\
\textbf{Comment:} & None \\

\addlinespace
\hline
\end{tabular}
\newline

\textbf{Properties of sorbent:}
\newline
%
\begin{longtable}[l]{lll}
\toprule
\addlinespace
\textbf{Property} & \textbf{Unit} & \textbf{Value} \\
\addlinespace
\midrule
\endhead
\bottomrule
\endfoot
\bottomrule
\endlastfoot
\addlinespace

Diameter of pore & \si{\milli\meter} & 0.00000216\\
Surface area & \si{\square\meter\per\gram} & 1930\\
Pore volume & \si{\milli\cubic\meter\per\gram} & 1.05\\
Solid density & \si{\kilogram\per\cubic\meter} & 2200\\

\addlinespace\end{longtable}

\textbf{Equation and parameters:}
\newline
%
Loading $w$ in $\si{\kilogram\per\kilogram}$ is calculated depending on pressure $p$ in $\si{\pascal}$, temperature $T$ in $\si{\kelvin}$, and vapor pressure $p_\mathrm{sat}$ in $\si{\pascal}$ by:
%
\begin{equation*}
\begin{split}
w &=& \begin{cases} W \rho_\mathrm{sat}^{\mathrm{liq}} & \quad \text{if flag} \geq 0 \\ W & \quad \text{else} \end{cases} & \quad\text{, and} \\
W &=& W_0 \exp \left( - \left( \nicefrac{A}{E} \right) ^{n} \right) & \quad\text{, and} \\
A &=& R T \ln \left( \nicefrac{p_\mathrm{sat}}{p} \right) & \quad\text{.} \\
\end{split}
\end{equation*}
%
The parameters of the equation are:
%
\begin{longtable}[l]{lll|lll}
\toprule
\addlinespace
\textbf{Par.} & \textbf{Unit} & \textbf{Value} &	\textbf{Par.} & \textbf{Unit} & \textbf{Value} \\
\addlinespace
\midrule
\endhead

\bottomrule
\endfoot
\bottomrule
\endlastfoot
\addlinespace

flag & - & -1.000000000e+00 & $n$ & - & 1.450000000e+00 \\
$E$ & $\si{\joule\per\mole}$ & 8.100780000e+03 & $W_0$ & $\si{\kilogram\per\kilogram}$ & 1.190000000e+00 \\

\addlinespace\end{longtable}

\textbf{Validity:}
\newline
Equation is approximately valid for $15701.0 \si{\pascal} \leq p \leq 1141964.0 \si{\pascal}$,  $278.15 \si{\kelvin} \leq T \leq 318.15 \si{\kelvin}$, and $0.098738 \si{\kilogram\per\kilogram} \leq w \leq 1.2 \si{\kilogram\per\kilogram}$.
\newline

\textbf{Visualization:}
%
\begin{figure}[!htp]
{\noindent\includegraphics[height=10cm, keepaspectratio]{figs/ads/ads_R-507a_activated_carbon_fiber_A-20_DubininAstakhov_1.pdf}}
\end{figure}
%

To generate the figure, the following refrigerant functions were selected:
\begin{itemize}
\item Vapor pressure: VaporPressure\_EoS1 - ID 1
\item Saturated liquid density: NoSaturatedLiquidDensity - ID 1
\end{itemize}

The uncertainity of the experimental data is:
\begin{itemize}
\item Data source $\,\to\,$ Data was taken from figure
\item Pressure, relative, in \% $\,\to\,$ 0 Pa < p < 5 MPa: 0.1% full scale
\item Temperature, absolute, in $\si{\kelvin}$ $\,\to\,$ 0.15
\end{itemize}

The mean absolute percentage error (MAPE) between the experimental and calculated data results in 252.56\%.
\FloatBarrier
\newpage
%%%%%%%%%%%%%%%%%%%%%%%%%%%%%%%%%%%%%%%%%%%%%%%%%%%%%%%%%%%%%%%%%%%%%%%%%%%%%%%

File: python_wrapper/sorpproplib/doc/chapter/ads/Water_mof_powder_CPO-27(Ni).tex
%%%%%%%%%%%%%%%%%%%%%%%%%%%%%%%%%%%%%%%%%%%%%%%%%%%%%%%%%%%%%%%%%%%%%%%%%%%%%%%
% Chapter 'Adsorption - Water - mof powder CPO-27(Ni)'
%%%%%%%%%%%%%%%%%%%%%%%%%%%%%%%%%%%%%%%%%%%%%%%%%%%%%%%%%%%%%%%%%%%%%%%%%%%%%%%
\subsection{Mof powder CPO-27(Ni)}
%
%%%%%%%%%%%%%%%%%%%%%%%%%%%%%%%%%%%%%%%%%%%%%%%%%%%%%%%%%%%%%%%%%%%%%%%%%%%%%%%
%%%%%%%%%%%%%%%%%%%%%%%%%%%%%%%%%%%%%%%%%%%%%%%%%%%%%%%%%%%%%%%%%%%%%%%%%%%%%%%
\subsubsection{DubininAstakhov - ID 1}
%
\begin{tabular}[l]{|lp{11.5cm}|}
\hline
\addlinespace

\textbf{Sorbent:} & mof powder \\
\textbf{Subtype:} & CPO-27(Ni) \\
\textbf{Refrigerant:} & Water \\
\textbf{Equation:} & DubininAstakhov \\
\textbf{ID:} & 1 \\
\textbf{Reference:} & Elsayed, Eman; AL-Dadah, Raya; Mahmoud, Saad; Elsayed, Ahmed; Anderson, Paul A. (2016): Aluminium fumarate and CPO-27(Ni) MOFs. Characterization and thermodynamic analysis for adsorption heat pump applications. In: Applied Thermal Engineering 99, S. 802–812. DOI: 10.1016/j.applthermaleng.2016.01.129. \\
\textbf{Comment:} & None \\

\addlinespace
\hline
\end{tabular}
\newline

\textbf{Properties of sorbent:}
\newline
%
\begin{longtable}[l]{lll}
\toprule
\addlinespace
\textbf{Property} & \textbf{Unit} & \textbf{Value} \\
\addlinespace
\midrule
\endhead
\bottomrule
\endfoot
\bottomrule
\endlastfoot
\addlinespace

Diameter of pellet & \si{\milli\meter} & 0.1075\\
Surface area & \si{\square\meter\per\gram} & 469.777\\

\addlinespace\end{longtable}

\textbf{Equation and parameters:}
\newline
%
Loading $w$ in $\si{\kilogram\per\kilogram}$ is calculated depending on pressure $p$ in $\si{\pascal}$, temperature $T$ in $\si{\kelvin}$, and vapor pressure $p_\mathrm{sat}$ in $\si{\pascal}$ by:
%
\begin{equation*}
\begin{split}
w &=& \begin{cases} W \rho_\mathrm{sat}^{\mathrm{liq}} & \quad \text{if flag} \geq 0 \\ W & \quad \text{else} \end{cases} & \quad\text{, and} \\
W &=& W_0 \exp \left( - \left( \nicefrac{A}{E} \right) ^{n} \right) & \quad\text{, and} \\
A &=& R T \ln \left( \nicefrac{p_\mathrm{sat}}{p} \right) & \quad\text{.} \\
\end{split}
\end{equation*}
%
The parameters of the equation are:
%
\begin{longtable}[l]{lll|lll}
\toprule
\addlinespace
\textbf{Par.} & \textbf{Unit} & \textbf{Value} &	\textbf{Par.} & \textbf{Unit} & \textbf{Value} \\
\addlinespace
\midrule
\endhead

\bottomrule
\endfoot
\bottomrule
\endlastfoot
\addlinespace

flag & - & -1.000000000e+00 & $n$ & - & 4.000000000e+00 \\
$E$ & $\si{\joule\per\mole}$ & 1.001410000e+04 & $W_0$ & $\si{\kilogram\per\kilogram}$ & 4.620000000e-01 \\

\addlinespace\end{longtable}

\textbf{Validity:}
\newline
Equation is approximately valid for $4.97 \si{\pascal} \leq p \leq 14163.11 \si{\pascal}$,  $298.15 \si{\kelvin} \leq T \leq 328.15 \si{\kelvin}$, and $0.000397 \si{\kilogram\per\kilogram} \leq w \leq 0.479969 \si{\kilogram\per\kilogram}$.
\newline

\textbf{Visualization:}
%
\begin{figure}[!htp]
{\noindent\includegraphics[height=10cm, keepaspectratio]{figs/ads/ads_Water_mof_powder_CPO-27(Ni)_DubininAstakhov_1.pdf}}
\end{figure}
%

To generate the figure, the following refrigerant functions were selected:
\begin{itemize}
\item Vapor pressure: VaporPressure\_EoS1 - ID 1
\item Saturated liquid density: SaturatedLiquidDensity\_EoS1 - ID 1
\end{itemize}

The uncertainity of the experimental data is:
\begin{itemize}
\item Data source $\,\to\,$ Data was taken from figure
\end{itemize}

The mean absolute percentage error (MAPE) between the experimental and calculated data results in 44.91\%.
\FloatBarrier
\newpage
%%%%%%%%%%%%%%%%%%%%%%%%%%%%%%%%%%%%%%%%%%%%%%%%%%%%%%%%%%%%%%%%%%%%%%%%%%%%%%%

File: python_wrapper/sorpproplib/doc/chapter/ads/Water_zeolite_pellet_.tex
%%%%%%%%%%%%%%%%%%%%%%%%%%%%%%%%%%%%%%%%%%%%%%%%%%%%%%%%%%%%%%%%%%%%%%%%%%%%%%%
% Chapter 'Adsorption - Water - zeolite pellet '
%%%%%%%%%%%%%%%%%%%%%%%%%%%%%%%%%%%%%%%%%%%%%%%%%%%%%%%%%%%%%%%%%%%%%%%%%%%%%%%
\subsection{Zeolite pellet }
%
%%%%%%%%%%%%%%%%%%%%%%%%%%%%%%%%%%%%%%%%%%%%%%%%%%%%%%%%%%%%%%%%%%%%%%%%%%%%%%%
%%%%%%%%%%%%%%%%%%%%%%%%%%%%%%%%%%%%%%%%%%%%%%%%%%%%%%%%%%%%%%%%%%%%%%%%%%%%%%%
\subsubsection{DubininAstakhov - ID 1}
%
\begin{tabular}[l]{|lp{11.5cm}|}
\hline
\addlinespace

\textbf{Sorbent:} & zeolite pellet \\
\textbf{Subtype:} &  \\
\textbf{Refrigerant:} & Water \\
\textbf{Equation:} & DubininAstakhov \\
\textbf{ID:} & 1 \\
\textbf{Reference:} & Douss, N.; Meunier, F. (1988): Effect of operating temperatures on the coefficient of performance of active carbon-methanol systems. In: Heat Recovery Systems and CHP 8 (5), S. 383–392. DOI: 10.1016/0890-4332(88)90042-7. \\
\textbf{Comment:} & None \\

\addlinespace
\hline
\end{tabular}
\newline

\textbf{Properties of sorbent:}
\newline
%
\begin{longtable}[l]{lll}
\toprule
\addlinespace
\textbf{Property} & \textbf{Unit} & \textbf{Value} \\
\addlinespace
\midrule
\endhead
\bottomrule
\endfoot
\bottomrule
\endlastfoot
\addlinespace

Diameter of pellet & \si{\milli\meter} & 1.5\\

\addlinespace\end{longtable}

\textbf{Equation and parameters:}
\newline
%
Loading $w$ in $\si{\kilogram\per\kilogram}$ is calculated depending on pressure $p$ in $\si{\pascal}$, temperature $T$ in $\si{\kelvin}$, and vapor pressure $p_\mathrm{sat}$ in $\si{\pascal}$ by:
%
\begin{equation*}
\begin{split}
w &=& \begin{cases} W \rho_\mathrm{sat}^{\mathrm{liq}} & \quad \text{if flag} \geq 0 \\ W & \quad \text{else} \end{cases} & \quad\text{, and} \\
W &=& W_0 \exp \left( - \left( \nicefrac{A}{E} \right) ^{n} \right) & \quad\text{, and} \\
A &=& R T \ln \left( \nicefrac{p_\mathrm{sat}}{p} \right) & \quad\text{.} \\
\end{split}
\end{equation*}
%
The parameters of the equation are:
%
\begin{longtable}[l]{lll|lll}
\toprule
\addlinespace
\textbf{Par.} & \textbf{Unit} & \textbf{Value} &	\textbf{Par.} & \textbf{Unit} & \textbf{Value} \\
\addlinespace
\midrule
\endhead

\bottomrule
\endfoot
\bottomrule
\endlastfoot
\addlinespace

flag & - & 1.000000000e+00 & $n$ & - & 2.000000000e+00 \\
$E$ & $\si{\joule\per\mole}$ & 1.959737633e+04 & $W_0$ & $\si{\cubic\meter\per\kilogram}$ & 2.690000000e-04 \\

\addlinespace\end{longtable}

\textbf{Validity:}
\newline
No data on validity available!
\newline

\textbf{Visualization:}
%
\newline
No experimental data exists. Thus, isotherm is not visualized!
%

\FloatBarrier
\newpage
%%%%%%%%%%%%%%%%%%%%%%%%%%%%%%%%%%%%%%%%%%%%%%%%%%%%%%%%%%%%%%%%%%%%%%%%%%%%%%%

File: python_wrapper/sorpproplib/doc/chapter/ads/Water_zeolite_pellet_13X.tex
%%%%%%%%%%%%%%%%%%%%%%%%%%%%%%%%%%%%%%%%%%%%%%%%%%%%%%%%%%%%%%%%%%%%%%%%%%%%%%%
% Chapter 'Adsorption - Water - zeolite pellet 13X'
%%%%%%%%%%%%%%%%%%%%%%%%%%%%%%%%%%%%%%%%%%%%%%%%%%%%%%%%%%%%%%%%%%%%%%%%%%%%%%%
\subsection{Zeolite pellet 13X}
%
%%%%%%%%%%%%%%%%%%%%%%%%%%%%%%%%%%%%%%%%%%%%%%%%%%%%%%%%%%%%%%%%%%%%%%%%%%%%%%%
%%%%%%%%%%%%%%%%%%%%%%%%%%%%%%%%%%%%%%%%%%%%%%%%%%%%%%%%%%%%%%%%%%%%%%%%%%%%%%%
\subsubsection{Toth - ID 1}
%
\begin{tabular}[l]{|lp{11.5cm}|}
\hline
\addlinespace

\textbf{Sorbent:} & zeolite pellet \\
\textbf{Subtype:} & 13X \\
\textbf{Refrigerant:} & Water \\
\textbf{Equation:} & Toth \\
\textbf{ID:} & 1 \\
\textbf{Reference:} & Wang, Yu; LeVan, M. Douglas (2009): Adsorption Equilibrium of Carbon Dioxide and Water Vapor on Zeolites 5A and 13X and Silica Gel. Pure Components. In: J. Chem. Eng. Data 54 (10), S. 2839–2844. DOI: 10.1021/je800900a. \\
\textbf{Comment:} & None \\

\addlinespace
\hline
\end{tabular}
\newline

\textbf{Properties of sorbent:}
\newline
%
Property data of sorbent and subtype does not exist.

\textbf{Equation and parameters:}
\newline
%
Loading $w$ in $\si{\kilogram\per\kilogram}$ is calculated depending on pressure $p$ in $\si{\pascal}$ and temperature $T$ in $\si{\kelvin}$ by:
%
\begin{equation*}
\begin{split}
w &=& \frac{w_\mathrm{sat} b^{m} p}{\left( 1 + b^{r} p^{n} \right)^{\nicefrac{1}{n}}} & \quad\text{, and} \\
b &=& b_0 \exp\left( \frac{Q^{*}}{T} \right) & \quad\text{, and} \\
n &=& n_0 + \nicefrac{c}{T} & \quad\text{, and} \\
r &=& \begin{cases} n & \quad \text{if } r^{*} < 0 \\ r^{*}  & \quad \text{else} \end{cases} & \quad\text{.}
\end{split}
\end{equation*}
%
The parameters of the equation are:
%
\begin{longtable}[l]{lll|lll}
\toprule
\addlinespace
\textbf{Par.} & \textbf{Unit} & \textbf{Value} &	\textbf{Par.} & \textbf{Unit} & \textbf{Value} \\
\addlinespace
\midrule
\endhead

\bottomrule
\endfoot
\bottomrule
\endlastfoot
\addlinespace

$b_0$ & $\si{\per\pascal}$ & 2.408000000e-10 & $Q^{*}$ & $\si{\kelvin}$ & 6.852000000e+03 \\
$c$ & $\si{\kelvin}$ & -4.199000000e+00 & $r^{*}$ & - & -1.000000000e+00 \\
$m$ & - & 1.000000000e+00 & $w_\mathrm{sat}$ & $\si{\kilogram\per\kilogram}$ & 2.718751143e-01 \\
$n_0$ & - & 3.974000000e-01 & & & \\

\addlinespace\end{longtable}

\textbf{Validity:}
\newline
Equation is approximately valid for $10.5 \si{\pascal} \leq p \leq 1830.0 \si{\pascal}$,  $273.15 \si{\kelvin} \leq T \leq 373.15 \si{\kelvin}$, and $0.04828095 \si{\kilogram\per\kilogram} \leq w \leq 0.257618504 \si{\kilogram\per\kilogram}$.
\newline

\textbf{Visualization:}
%
\begin{figure}[!htp]
{\noindent\includegraphics[height=10cm, keepaspectratio]{figs/ads/ads_Water_zeolite_pellet_13X_Toth_1.pdf}}
\end{figure}
%

To generate the figure, the following refrigerant functions were selected:
\begin{itemize}
\item Vapor pressure: VaporPressure\_EoS1 - ID 1
\item Saturated liquid density: SaturatedLiquidDensity\_EoS1 - ID 1
\end{itemize}

The uncertainity of the experimental data is:
\begin{itemize}
\item Data source $\,\to\,$ Data was taken from table
\item Pressure, relative, in \% $\,\to\,$ 0.067 Pa < p < 13300 Pa: 0.25% reading | 6900 Pa < p < 103000 Pa: 0.25% full scale
\item Temperature, absolute, in $\si{\kelvin}$ $\,\to\,$ 0.3
\end{itemize}

The mean absolute percentage error (MAPE) between the experimental and calculated data results in 3.31\%.
\FloatBarrier
\newpage
%%%%%%%%%%%%%%%%%%%%%%%%%%%%%%%%%%%%%%%%%%%%%%%%%%%%%%%%%%%%%%%%%%%%%%%%%%%%%%%

File: python_wrapper/sorpproplib/doc/chapter/ads/Water_zeolite_pellet_5A.tex
%%%%%%%%%%%%%%%%%%%%%%%%%%%%%%%%%%%%%%%%%%%%%%%%%%%%%%%%%%%%%%%%%%%%%%%%%%%%%%%
% Chapter 'Adsorption - Water - zeolite pellet 5A'
%%%%%%%%%%%%%%%%%%%%%%%%%%%%%%%%%%%%%%%%%%%%%%%%%%%%%%%%%%%%%%%%%%%%%%%%%%%%%%%
\subsection{Zeolite pellet 5A}
%
%%%%%%%%%%%%%%%%%%%%%%%%%%%%%%%%%%%%%%%%%%%%%%%%%%%%%%%%%%%%%%%%%%%%%%%%%%%%%%%
%%%%%%%%%%%%%%%%%%%%%%%%%%%%%%%%%%%%%%%%%%%%%%%%%%%%%%%%%%%%%%%%%%%%%%%%%%%%%%%
\subsubsection{Toth - ID 1}
%
\begin{tabular}[l]{|lp{11.5cm}|}
\hline
\addlinespace

\textbf{Sorbent:} & zeolite pellet \\
\textbf{Subtype:} & 5A \\
\textbf{Refrigerant:} & Water \\
\textbf{Equation:} & Toth \\
\textbf{ID:} & 1 \\
\textbf{Reference:} & Wang, Yu; LeVan, M. Douglas (2009): Adsorption Equilibrium of Carbon Dioxide and Water Vapor on Zeolites 5A and 13X and Silica Gel. Pure Components. In: J. Chem. Eng. Data 54 (10), S. 2839–2844. DOI: 10.1021/je800900a. \\
\textbf{Comment:} & None \\

\addlinespace
\hline
\end{tabular}
\newline

\textbf{Properties of sorbent:}
\newline
%
Property data of sorbent and subtype does not exist.

\textbf{Equation and parameters:}
\newline
%
Loading $w$ in $\si{\kilogram\per\kilogram}$ is calculated depending on pressure $p$ in $\si{\pascal}$ and temperature $T$ in $\si{\kelvin}$ by:
%
\begin{equation*}
\begin{split}
w &=& \frac{w_\mathrm{sat} b^{m} p}{\left( 1 + b^{r} p^{n} \right)^{\nicefrac{1}{n}}} & \quad\text{, and} \\
b &=& b_0 \exp\left( \frac{Q^{*}}{T} \right) & \quad\text{, and} \\
n &=& n_0 + \nicefrac{c}{T} & \quad\text{, and} \\
r &=& \begin{cases} n & \quad \text{if } r^{*} < 0 \\ r^{*}  & \quad \text{else} \end{cases} & \quad\text{.}
\end{split}
\end{equation*}
%
The parameters of the equation are:
%
\begin{longtable}[l]{lll|lll}
\toprule
\addlinespace
\textbf{Par.} & \textbf{Unit} & \textbf{Value} &	\textbf{Par.} & \textbf{Unit} & \textbf{Value} \\
\addlinespace
\midrule
\endhead

\bottomrule
\endfoot
\bottomrule
\endlastfoot
\addlinespace

$b_0$ & $\si{\per\pascal}$ & 4.714000000e-13 & $Q^{*}$ & $\si{\kelvin}$ & 9.955000000e+03 \\
$c$ & $\si{\kelvin}$ & -5.114000000e+01 & $r^{*}$ & - & -1.000000000e+00 \\
$m$ & - & 1.000000000e+00 & $w_\mathrm{sat}$ & $\si{\kilogram\per\kilogram}$ & 4.226750038e-01 \\
$n_0$ & - & 3.548000000e-01 & & & \\

\addlinespace\end{longtable}

\textbf{Validity:}
\newline
Equation is approximately valid for $14.7 \si{\pascal} \leq p \leq 1660.0 \si{\pascal}$,  $273.15 \si{\kelvin} \leq T \leq 373.15 \si{\kelvin}$, and $0.047200034 \si{\kilogram\per\kilogram} \leq w \leq 0.248610864 \si{\kilogram\per\kilogram}$.
\newline

\textbf{Visualization:}
%
\begin{figure}[!htp]
{\noindent\includegraphics[height=10cm, keepaspectratio]{figs/ads/ads_Water_zeolite_pellet_5A_Toth_1.pdf}}
\end{figure}
%

To generate the figure, the following refrigerant functions were selected:
\begin{itemize}
\item Vapor pressure: VaporPressure\_EoS1 - ID 1
\item Saturated liquid density: SaturatedLiquidDensity\_EoS1 - ID 1
\end{itemize}

The uncertainity of the experimental data is:
\begin{itemize}
\item Data source $\,\to\,$ Data was taken from table
\item Pressure, relative, in \% $\,\to\,$ 0.067 Pa < p < 13300 Pa: 0.25% reading | 6900 Pa < p < 103000 Pa: 0.25% full scale
\item Temperature, absolute, in $\si{\kelvin}$ $\,\to\,$ 0.3
\end{itemize}

The mean absolute percentage error (MAPE) between the experimental and calculated data results in 3.63\%.
\FloatBarrier
\newpage
%%%%%%%%%%%%%%%%%%%%%%%%%%%%%%%%%%%%%%%%%%%%%%%%%%%%%%%%%%%%%%%%%%%%%%%%%%%%%%%
